Repository: mattlamachado/MineralogicData_Clustering

# MineralogicData_Clustering
Mineral chemistry based clustering.

```bash
conda create -n stenv python=3.9.12
conda activate stenv
pip install -r requirements.txt
```

File: data/PI2_centroid_data_22-11-03/300x212.csv (part 1 of 67)
Particle ID,Grain ID,Mineral Classification,Spectrum Counts,EDS Normalised,Porosity,Roughness,Area µm²
2124951,2124951,Serpentine,2676,O 45.47%;  Mg 20.72%;  Si 20.51%;  Fe 7.77%;  Ni 5.53%;  C 0%;,0.00,1.09,43232.36
2124953,2124953,Chlorite,3051,O 50.49%;  Mg 26.29%;  Si 18.46%;  Fe 2.61%;  Al 2.16%;,0.00,1.17,7879.16
2124955,2124955,Chlorite,2931,O 49.58%;  Mg 23.72%;  Si 15.72%;  Al 8.29%;  Fe 2.69%;,3.57,1.26,52046.96
2124956,2124956,Hematite,3219,Fe 72.86%;  O 27.14%;  C 0%;,0.00,1.00,98.90
2124957,2124957,Unclassified,3356,Fe 66.38%;  O 29.59%;  Mg 2.26%;  Al 0.77%;  Si 0.66%;  Na 0.33%;  C 0%;,0.00,1.08,342.03
2124958,2124958,Goethite,2855,Fe 52.77%;  O 33.08%;  Mg 7.08%;  Si 5.02%;  Al 2.06%;,0.00,1.00,53.57
2124959,2124959,Hematite,3315,Fe 69.09%;  O 29.34%;  Mg 0.58%;  Mn 0.58%;  Na 0.4%;  C 0%;,0.00,1.02,197.80
2124960,2124960,Hematite,3299,Fe 69.85%;  O 28.64%;  Mg 1.27%;  Si 0.24%;,0.00,1.00,98.90
2124961,2124961,Hematite,3454,Fe 71.27%;  O 28.73%;,0.00,1.26,754.12
2124963,2124963,Chlorite,2953,O 51.02%;  Mg 22.31%;  Si 14.8%;  Al 9.69%;  Ni 1.19%;  Fe 0.99%;  C 0%;,0.00,1.15,20402.57
2124965,2124965,Chr Spinel,3234,O 37%;  Fe 29.95%;  Cr 13.59%;  Mg 8.93%;  Si 5.4%;  Al 4.35%;  Na 0.79%;,0.00,1.06,28648.49
2124966,2124966,Chlorite,2560,O 45.28%;  Mg 26.24%;  Si 20.64%;  Al 3.2%;  Fe 3.2%;  Cr 1.44%;  C 0%;,0.00,1.06,1887.37
2124968,2124968,Chlorite,3022,O 49.7%;  Mg 26.32%;  Si 19.15%;  Fe 3.49%;  Al 1.33%;  C 0%;,0.00,1.05,445.06
2124970,2124970,Chlorite,2685,O 47.71%;  Mg 22.47%;  Si 16.57%;  Al 10.49%;  Fe 1.56%;  Cr 1.2%;  C 0%;,0.00,1.05,548.08
2124971,2124971,Chromite Al > 14.5,3289,O 34.97%;  Cr 22.87%;  Fe 19.86%;  Al 17.26%;  Mg 5.01%;  Mn 0.02%;  Si 0%;  C 0%;,4.82,1.63,49656.84
2124972,2124972,Chlorite,3089,O 53.57%;  Mg 21.94%;  Si 13.59%;  Al 10.9%;  C 0%;,0.00,1.05,609.89
2124973,2124973,Chlorite,2263,O 41.92%;  Si 23.02%;  Fe 13.75%;  Mg 9.28%;  Al 7.04%;  Cr 4.98%;  C 0%;,0.00,1.12,576.93
2124974,2124974,Chlorite,3068,O 48.78%;  Mg 22.23%;  Si 12.83%;  Al 10.51%;  Fe 2.99%;  Cr 2.65%;  C 0%;,0.00,1.06,1277.48
2124975,2124975,Chlorite,2230,O 42.23%;  Mg 21.7%;  Si 17.22%;  Fe 11.36%;  Al 7.49%;  C 0%;,0.00,1.00,214.29
2124976,2124976,Chlorite,3123,O 52.72%;  Mg 22.06%;  Si 12.61%;  Al 10.46%;  Cr 2.15%;  C 0%;,0.00,1.03,498.63
2124977,2124977,Chlorite,2551,O 42.36%;  Mg 21.88%;  Si 18.4%;  Al 8.85%;  Fe 8.51%;  C 0%;,0.00,1.12,3543.97
2124979,2124979,Quartz,2729,O 53.9%;  Si 46.1%;  C 0%;,0.00,1.05,3473.92
2124981,2124981,Chlorite,3068,O 51.51%;  Mg 21.62%;  Si 14.37%;  Al 8.55%;  Fe 3.95%;  C 0%;,0.00,1.32,77328.70
2124982,2124982,Chlorite,2575,O 42.05%;  Si 18.43%;  Mg 17.95%;  Fe 12.13%;  Al 6.3%;  Ni 3.15%;  C 0%;,0.00,1.17,4528.87
2124983,2124983,Chromite Al > 14.5,3189,O 40.71%;  Al 27.41%;  Mg 11.53%;  Fe 11.53%;  Cr 8.82%;,0.03,1.33,12576.99
2124984,2124984,Goethite,3314,Fe 62.76%;  O 31.81%;  Cr 2.59%;  Al 1.73%;  Si 1.11%;  C 0%;,0.00,1.43,1899.74
2124985,2124985,Chlorite,3075,O 50.12%;  Mg 22.44%;  Si 17.33%;  Al 6.61%;  Fe 3.49%;,1.46,1.43,13891.56
2124986,2124986,Chr Cr-Magnetite,3374,Fe 54.93%;  O 29.44%;  Cr 10.85%;  Al 2.96%;  Si 1.83%;  C 0%;,0.00,2.21,2509.63
2124987,2124987,Chr Spinel,3064,O 36.4%;  Fe 32.17%;  Mg 13.17%;  Si 6.83%;  Cr 5.96%;  Al 5.47%;  C 0%;,0.00,1.00,61.81
2124988,2124988,Chlorite,2979,O 51.93%;  Mg 21.65%;  Si 13.81%;  Al 8.9%;  Fe 3.72%;  C 0%;,0.00,1.00,28.85
2124989,2124989,Chromite Al > 14.5,3213,O 39.41%;  Al 24.94%;  Cr 13.76%;  Fe 11.41%;  Mg 9.65%;  Si 0.82%;  C 0%;,0.00,1.03,115.39
2124990,2124990,Chlorite,2931,O 47.2%;  Fe 18.27%;  Si 12.93%;  Mg 11.87%;  Al 7.73%;  Ni 2%;  C 0%;,0.00,1.01,206.05
2124991,2124991,Chr Spinel,3057,O 35.5%;  Fe 29.57%;  Mg 12.44%;  Si 8.56%;  Cr 7.76%;  Al 6.16%;  C 0%;,0.00,1.32,721.16
2124993,2124993,Talc,2771,O 46.49%;  Si 25.05%;  Mg 17.2%;  Fe 11.22%;  Ni 0.04%;  C 0%;,0.00,1.10,61661.03
2124995,2124995,Chlorite,2904,O 47.83%;  Mg 21.5%;  Si 18.41%;  Fe 6.19%;  Ni 3.66%;  Al 2.4%;  C 0%;,9.45,1.24,43380.72
2124996,2124996,Chlorite,2898,O 48.01%;  Mg 17.49%;  Si 15.01%;  Fe 10.42%;  Ni 4.84%;  Al 4.22%;,0.00,1.25,103.02
2124997,2124997,Chlorite,2783,O 45.68%;  Mg 20.58%;  Si 16.87%;  Fe 9.83%;  Ni 3.85%;  Al 3.19%;  C 0%;,0.00,1.15,296.70
2124998,2124998,Chlorite,2927,O 45.66%;  Fe 15.18%;  Mg 14.74%;  Si 14.38%;  Al 5.37%;  Ni 4.65%;  C 0%;,0.00,1.22,2798.09
2124999,2124999,Chlorite,2886,O 48.93%;  Mg 21.26%;  Si 15.72%;  Fe 9.56%;  Ni 2.52%;  Al 2.01%;,0.00,1.08,1520.61
2125000,2125000,Chromite Al > 14.5,3074,O 39.99%;  Al 15.73%;  Fe 14.61%;  Mg 12.97%;  Cr 11.72%;  Si 4.97%;  C 0%;,2.18,1.11,2583.80
2125001,2125001,Chlorite,2958,O 47.34%;  Mg 14.98%;  Fe 13.65%;  Si 12.2%;  Al 11.84%;,0.00,1.25,103.02
2125003,2125003,Quartz,3578,Si 49.7%;  O 49.55%;  Mg 0.75%;  C 0%;,0.00,1.22,3362.65
2125004,2125004,Goethite + Si,1893,Fe 46.75%;  O 25.99%;  Si 18.41%;  Al 5.6%;  Mn 3.25%;  C 0%;,0.00,1.54,5682.72
2125005,2125005,Goethite,3080,Fe 57.83%;  O 33.5%;  Si 3.44%;  Al 3.18%;  Mn 2.04%;  C 0%;,0.00,1.00,78.30
2125006,2125006,Chlorite Fe-rich,2846,O 44.14%;  Fe 24.23%;  Si 16.14%;  Al 14.84%;  Mn 0.65%;  C 0%;,6.40,4.13,28623.78
2125007,2125007,Goethite + Si,2604,Fe 45.87%;  O 33.84%;  Si 11.17%;  Al 6.77%;  Mn 2.36%;  C 0%;,0.00,1.04,337.91
2125008,2125008,Lithiophorite,2918,O 45.91%;  Fe 25.24%;  Mn 13.03%;  Si 7.17%;  Al 6.68%;  Cr 1.96%;  C 0%;,6.02,2.43,15449.26
2125009,2125009,Goethite + Si,2080,Fe 44.52%;  O 33.15%;  Si 17.36%;  Al 4.96%;  C 0%;,0.00,1.09,1186.82
2125010,2125010,Goethite,2940,Fe 58.78%;  O 34.07%;  Cr 3.25%;  Si 2.34%;  Na 1.56%;  C 0%;,0.00,1.08,737.64
2125011,2125011,Goethite,2387,Fe 57.42%;  O 34.35%;  Al 4.68%;  Si 3.55%;  C 0%;,0.00,1.09,309.07
2125012,2125012,Quartz,3622,O 50.87%;  Si 49.13%;,1.31,1.54,7772.02
2125013,2125013,Lithiophorite,3087,Fe 50.53%;  O 34.53%;  Mn 9.33%;  Al 4.27%;  Si 1.33%;,0.00,1.07,502.75
2125014,2125014,Lithiophorite Si+Fe-rich,1936,O 42.02%;  Mn 18.65%;  Fe 18.43%;  Al 11.69%;  Si 9.21%;  C 0%;,0.00,1.00,226.65
2125015,2125015,Quartz,3688,O 51.4%;  Si 48.6%;,0.00,1.20,2744.52
2125016,2125016,Lithiophorite Si+Fe-rich,3112,O 48.01%;  Si 19.07%;  Mn 11.39%;  Fe 11.39%;  Al 10.15%;  C 0%;,0.00,1.37,20.60
2125017,2125017,Goethite,3150,Fe 58.86%;  O 36.17%;  Si 2.79%;  Na 2.18%;  C 0%;,0.00,1.10,259.62
2125018,2125018,Lithiophorite,3027,Fe 44.71%;  O 36.91%;  Mn 10.45%;  Al 4.6%;  Si 3.34%;  C 0%;,0.00,1.25,103.02
2125019,2125019,Lithiophorite Si+Fe-rich,3021,O 46.83%;  Si 17.04%;  Fe 16.77%;  Al 12.08%;  Mn 7.29%;  C 0%;,0.00,1.10,234.89
2125020,2125020,Lithiophorite,2924,O 39.16%;  Fe 37.76%;  Si 7.83%;  Al 7.69%;  Mn 7.55%;,0.00,1.01,74.18
2125021,2125021,Lithiophorite Si+Fe-rich,3112,O 48.01%;  Si 19.07%;  Mn 11.39%;  Fe 11.39%;  Al 10.15%;  C 0%;,0.00,1.18,103.02
2125022,2125022,Lithiophorite,2911,O 38.07%;  Fe 32.04%;  Mn 18.53%;  Al 8.33%;  Si 3.02%;  C 0%;,0.00,1.03,222.53
2125023,2125023,Quartz + Fe,3253,O 47.68%;  Si 37.58%;  Fe 13.01%;  Al 1.2%;  Mg 0.53%;  C 0%;,0.00,1.08,634.62
2125024,2125024,Lithiophorite Si+Fe-rich,2920,O 44.98%;  Fe 21.53%;  Al 12.92%;  Si 12.6%;  Mn 7.97%;  C 0%;,0.00,1.16,98.90
2125025,2125025,Lithiophorite,3087,O 42.56%;  Mn 23.17%;  Al 12.44%;  Fe 9.39%;  Si 7.2%;  Co 5.24%;  C 0%;,0.00,1.13,140.11
2125026,2125026,Serpentine,2800,O 47.47%;  Mg 22.96%;  Si 19.39%;  Fe 8.04%;  Ni 2.16%;,0.00,1.11,29592.19
2125027,2125027,Lithiophorite,3321,Fe 43.68%;  O 35.63%;  Mn 10.73%;  Al 5.75%;  Ni 2.17%;  Si 1.53%;  Sc 0.51%;,0.00,1.05,276.10
2125028,2125028,Quartz + Fe,3050,O 45.32%;  Si 34.44%;  Mn 9.64%;  Fe 6.89%;  Al 3.72%;  C 0%;,0.00,1.03,82.42
2125029,2125029,Goethite,3326,Fe 61.58%;  O 32.29%;  Mn 4.01%;  Si 2.13%;  C 0%;,0.00,1.01,119.51
2125030,2125030,Lithiophorite,2905,O 47.06%;  Al 15.54%;  Mn 15.23%;  Fe 14.63%;  Si 7.54%;  C 0%;,0.00,1.12,103.02
2125031,2125031,Unclassified,3148,O 44.1%;  Si 42.56%;  Mn 8.55%;  Al 3.59%;  Ni 1.2%;,0.00,1.05,465.66
2125032,2125032,Chlorite Fe-rich,2799,O 42.27%;  Fe 33.6%;  Al 12.93%;  Si 11.2%;  C 0%;,0.00,1.16,144.23
2125033,2125033,Lithiophorite,2251,Fe 39.91%;  O 38.21%;  Al 9.09%;  Mn 8.78%;  Si 4.01%;  C 0%;,0.00,1.33,189.56
2125034,2125034,Goethite,2464,Fe 44.56%;  O 33.69%;  Si 8.09%;  Al 7.16%;  Mn 6.5%;  C 0%;,0.00,1.00,168.96
2125035,2125035,Goethite,3246,Fe 62.5%;  O 31.81%;  Mg 3.46%;  Si 2.23%;,0.00,1.00,65.93
2125036,2125036,Lithiophorite Si+Fe-rich,2767,O 37.12%;  Fe 31.64%;  Al 13.01%;  Mn 9.59%;  Si 8.63%;  C 0%;,0.00,1.18,49.45
2125037,2125037,Goethite,3180,Fe 53.86%;  O 40.9%;  Al 3.33%;  Si 1.9%;  C 0%;,0.00,1.02,115.39
2125038,2125038,Quartz,3539,O 51.3%;  Si 44.81%;  Fe 3.9%;  C 0%;,0.00,1.32,2934.08
2125039,2125039,Quartz,3605,O 50.9%;  Si 49.1%;,0.00,1.01,197.80
2125040,2125040,Chlorite Fe-rich,2922,O 45.7%;  Fe 31.45%;  Si 11.99%;  Al 10.86%;  C 0%;,0.00,1.00,140.11
2125041,2125041,Lithiophorite Si+Fe-rich,2988,O 45.22%;  Fe 25.04%;  Al 11.08%;  Mn 9.26%;  Si 8.5%;  V 0.91%;,0.00,1.22,1240.39
2125043,2125043,Chlorite,3013,O 51.66%;  Mg 24.05%;  Si 15.66%;  Al 7.09%;  Fe 1.54%;  C 0%;,0.00,1.11,49846.40
2125045,2125045,Chr Cr-Magnetite,3245,Fe 53.55%;  O 38.96%;  Cr 6.08%;  Si 1.41%;  C 0%;,14.21,1.39,24061.93
2125046,2125046,Goethite,2034,Fe 51.66%;  O 39.12%;  Cr 4.99%;  Si 2.51%;  Al 1.73%;  C 0%;,0.00,1.03,407.97
2125047,2125047,Chlorite,2944,O 41.14%;  Fe 19.76%;  Mg 18.13%;  Si 12.58%;  Al 8.39%;  C 0%;,0.00,1.22,337.91
2125049,2125049,Chlorite,3226,O 50.59%;  Mg 23.22%;  Si 15.46%;  Al 8.93%;  Fe 1.8%;  C 0%;,0.00,1.20,12115.44
2125050,2125050,Chlorite,3121,O 51.56%;  Mg 24.32%;  Si 14.1%;  Al 8.91%;  Fe 1.12%;  C 0%;,1.77,1.34,7788.50
2125051,2125051,Chromite Al > 14.5,3495,O 40.03%;  Al 20.85%; Fe 16.41%;  Cr 13.51%;  Mg 8.88%;  Si 0.31%;  C 0%;,2.21,3.80,45420.56
2125052,2125052,Chromite Al > 10,3061,O 39.97%;  Fe 23.56%;  Al 11.28%;  Cr 10.15%;  Mg 8.4%;  Si 6.64%;  C 0%;,0.00,1.00,12.36
2125053,2125053,Chromite Al > 10,3061,O 39.97%;  Fe 23.56%;  Al 11.28%;  Cr 10.15%;  Mg 8.4%;  Si 6.64%;  C 0%;,0.00,1.01,193.68
2125054,2125054,Chromite Al > 10,3061,O 39.97%;  Fe 23.56%;  Al 11.28%;  Cr 10.15%;  Mg 8.4%;  Si 6.64%;  C 0%;,0.00,1.00,28.85
2125055,2125055,Chromite Al > 10,3061,O 39.97%;  Fe 23.56%;  Al 11.28%;  Cr 10.15%;  Mg 8.4%;  Si 6.64%;  C 0%;,0.00,0.00,4.12
2125056,2125056,Chromite Al > 10,3061,O 39.97%;  Fe 23.56%;  Al 11.28%;  Cr 10.15%;  Mg 8.4%;  Si 6.64%;  C 0%;,0.00,0.00,4.12
2125057,2125057,Chromite Al > 10,3061,O 39.97%;  Fe 23.56%;  Al 11.28%;  Cr 10.15%;  Mg 8.4%;  Si 6.64%;  C 0%;,0.00,1.00,8.24
2125058,2125058,Chromite Al > 10,3061,O 39.97%;  Fe 23.56%;  Al 11.28%;  Cr 10.15%;  Mg 8.4%;  Si 6.64%;  C 0%;,0.00,1.05,28.85
2125059,2125059,Chromite Al > 10,3061,O 39.97%;  Fe 23.56%;  Al 11.28%;  Cr 10.15%;  Mg 8.4%;  Si 6.64%;  C 0%;,0.00,3.18,5006.89
2125060,2125060,Chlorite,3141,O 47.92%;  Fe 16.91%;  Mg 15.07%;  Si 13.11%;  Al 6.99%;  C 0%;,0.00,1.15,4541.23
2125061,2125061,Chr Spinel,2750,O 40.69%;  Fe 26.88%;  Mg 11.47%;  Si 9%;  Cr 6.04%;  Al 5.92%;  C 0%;,0.00,1.29,222.53
2125062,2125062,Chromite Al > 14.5,3414,O 35.61%;  Al 26.45%;  Cr 16.13%;  Fe 10.97%;  Mg 10.84%;,0.41,1.22,3964.31
2125063,2125063,Chromite Al > 14.5,3371,O 40.59%;  Al 26.66%;  Fe 12.51%;  Cr 10.99%;  Mg 9.25%;,0.00,1.30,296.70
2125064,2125064,Chromite Al > 14.5,3381,O 37.64%;  Al 24.84%;  Fe 14.43%;  Cr 13.67%;  Mg 9.44%;,0.00,1.13,300.83
2125065,2125065,Chlorite,3001,O 46.5%;  Mg 22.58%;  Si 20.17%;  Fe 7.73%;  Al 3.02%;  C 0%;,0.00,1.07,1549.46
2125066,2125066,Chromite Al > 14.5,3457,O 39.45%;  Al 23.83%;  Fe 13.68%;  Cr 13%;  Mg 10.03%;,0.00,1.03,148.35
2125067,2125067,Chlorite,3204,O 54.17%;  Mg 22.41%;  Si 11.93%;  Al 11.49%;,0.00,1.05,646.98
2125068,2125068,Unclassified,3493,Fe 66.97%;  O 27.26%;  Cr 2.36%;  Si 2.23%;  Al 1.18%;,0.00,1.00,65.93
2125069,2125069,Chromite Al > 14.5,3398,O 38.96%;  Al 25.31%;  Cr 14.76%;  Fe 13.03%;  Mg 7.94%;  C 0%;,0.00,1.08,123.63
2125070,2125070,Unclassified,3287,O 42.04%;  Al 19.93%;  Fe 18.44%;  Mg 9.28%;  Cr 7.56%;  Si 2.75%;,0.00,1.15,49.45
2125072,2125072,Chlorite,2897,O 37.56%;  Fe 29.17%;  Mg 13.03%;  Si 12.25%;  Cr 6.11%;  Al 1.88%;  C 0%;,5.78,1.36,21432.80
2125073,2125073,Chr Cr-Magnetite,3568,Fe 48.55%;  O 29.61%;  Cr 17.48%;  Mg 3.16%;  Si 1.18%;  Al 0%;,7.69,1.25,26060.57
2125074,2125074,Serpentine Fe-rich,2723,Fe 38.91%;  O 33.74%;  Si 17.93%;  Cr 6.84%;  Mg 2.58%;  C 0%;,0.00,1.09,391.49
2125075,2125075,Chlorite,2815,O 47.29%;  Mg 21.66%;  Si 19.75%;  Fe 5.1%;  Al 3.5%;  Cr 2.71%;  C 0%;,0.00,1.27,17695.14
2125076,2125076,Chlorite,3168,O 52.22%;  Mg 24.36%;  Si 13%;  Al 6.79%;  Fe 2.58%;  Cr 1.05%;  C 0%;,0.00,1.04,197.80
2125078,2125078,Chlorite,3091,O 50.74%;  Mg 25.18%;  Si 14.27%;  Al 7.55%;  Fe 2.26%;  C 0%;,0.00,1.14,10009.67
2125080,2125080,Chlorite,1678,O 37.78%;  Mg 26.77%;  Si 20.15%;  Al 15.3%;  C 0%;,0.00,1.08,704.67
2125082,2125082,Quartz,3507,O 51.11%; Si 48.89%;  C 0%;,0.00,1.16,1265.12
2125083,2125083,Unclassified,2671,O 44.78%;  Si 20.14%; Fe 13.89%;  Al 10.75%;  Ni 6.76%;  Mg 3.67%;  C 0%;,1.13,1.71,7182.73
2125084,2125084,Quartz,3580,O 49.76%;  Si 48.36%;  Fe 1.54%;  S 0.34%;  C 0%;,0.00,1.06,280.22
2125085,2125085,Hematite,3314,Fe 70.01%;  O 29.99%;,0.00,1.14,82.42
2125086,2125086,Quartz,3641,Si 51.72%;  O 48.28%;,0.00,1.24,1656.60
2125087,2125087,Chr Cr-Magnetite,3221,Fe 52.52%;  O 27.3%;  Cr 19.28%;  Al 0.91%;  C 0%;,0.00,1.01,65.93
2125088,2125088,Quartz,3618,O 50.4%;  Si 49.6%;,0.00,1.31,2320.07
2125089,2125089,Chlorite Fe-rich,2477,O 45.05%;  Fe 31.95%;  Si 13.74%;  Al 9.27%;  C 0%;,0.00,1.12,692.31
2125091,2125091,Chlorite,2754,O 48.28%;  Mg 25.25%;  Si 18.29%;  Al 3.77%;  Fe 3.68%;  Ni 0.72%;  C 0%;,0.00,1.11,5398.38
2125093,2125093,Chlorite,2984,O 50.35%;  Mg 24.33%;  Si 16.55%;  Al 8.77%;  Fe 0.01%;  C 0%;,0.00,1.10,59703.59
2125095,2125095,Chlorite,2561,O 47.19%;  Si 19.19%;  Mg 18.57%;  Al 5.5%;  Ni 5.14%;  Fe 4.41%;  C 0%;,0.00,1.12,16669.04
2125097,2125097,Chlorite,3107,O 51.2%;  Mg 23.15%;  Si 17.69%;  Al 5.19%;  Fe 2.76%;  C 0%;,0.00,1.14,31561.97
2125099,2125099,Lithiophorite Si+Fe-rich,2074,O 32.77%;  Mn 22.38%;  Fe 14.16%;  Al 14.01%;  Si 10.59%;  Co 6.08%;  C 0%;,0.00,1.11,1178.58
2125101,2125101,Chlorite,2710,O 49.02%;  Mg 24.86%;  Si 17.5%;  Al 6.95%;  Fe 1.68%;  C 0%;,0.00,1.13,3894.25
2125103,2125103,Quartz,3586,O 52.25%;  Si 47.66%;  Fe 0.09%;  S 0%;  C 0%;,0.00,1.20,21560.55
2125105,2125105,Chlorite,3003,O 49.98%;  Mg 25.17%;  Si 15.12%;  Al 6.09%;  Fe 3.26%;  Ti 0.39%;  C 0%;,0.00,1.09,5217.06
2125107,2125107,Chlorite,2844,O 49.62%;  Mg 25.43%;  Si 20%;  Fe 3.03%;  Ni 0.9%;  Al 0.78%;  V 0.24%;  C 0%;,0.00,1.54,47027.71
2125108,2125108,Chromite Al > 14.5,3218,O 34.98%;  Al 27.7%;  Cr 15.08%;  Mg 11.31%;  Fe 10.92%;  C 0%;,14.16,2.01,824.18
2125109,2125109,Chromite Al > 14.5,3209,O 33.08%;  Al 29.82%;  Cr 13.91%;  Fe 13.16%;  Mg 10.03%;  C 0%;,0.00,1.00,135.99
2125110,2125110,Chromite Al > 14.5,3198,O 37.87%;  Al 20.83%;  Fe 15.03%;  Cr 13.73%;  Mg 10.06%;  Zn 2.49%;,0.00,1.53,4825.57
2125111,2125111,Chlorite,2881,O 47.02%;  Fe 20.26%;  Mg 13.51%;  Si 10.6%;  Al 7.02%;  Cr 1.59%;  C 0%;,0.00,1.27,1310.45
2125112,2125112,Chromite Al > 14.5,3094,O 39.95%;  Al 23.97%;  Fe 12.46%;  Cr 11.63%;  Mg 10.46%;  Si 1.53%;,0.00,1.56,1195.06
2125113,2125113,Chromite Al > 14.5,3179,O 35.12%;  Al 27.92%;  Cr 13.63%;  Fe 11.8%;  Mg 11.53%;,0.00,1.09,148.35
2125114,2125114,Chlorite,2888,O 49.5%;  Mg 18.66%;  Si 13.06%;  Al 9.83%;  Fe 7.34%;  Cr 1.62%;  C 0%;,0.00,1.38,1203.30
2125115,2125115,Chromite Al > 14.5,2587,O 37.7%;  Al 16.1%;  Mg 13.56%;  Cr 13.41%;  Fe 11.92%;  Si 7.3%;  C 0%;,0.00,1.05,185.44
2125116,2125116,Chlorite,3082,O 43.14%;  Mg 20.77%;  Si 15.05%;  Fe 10.39%;  Al 8.12%;  Cr 2.53%;  C 0%;,0.00,1.24,61.81
2125118,2125118,Smectite Fe-rich,2559,O 37.35%;  Fe 30.25%;  Si 24.85%;  Mg 4.48%;  Al 3.09%;  C 0%;,11.93,1.32,4289.86
2125119,2125119,Goethite + Si,2734,O 40.65%;  Fe 40.08%;  Si 17.44%;  Al 1.83%;  C 0%;,1.48,2.19,12576.99
2125120,2125120,Talc,2636,O 42.81%;  Fe 28.27%;  Si 25.4%;  Mg 3.51%;  C 0%;,0.00,1.05,581.05
2125121,2125121,Smectite Fe-rich,2745,O 40.36%;  Si 28.83%;  Fe 23.98%;  Mg 3.95%;  Al 2.88%;  C 0%;,0.00,1.27,2921.72
2125122,2125122,Smectite Fe-rich,2670,O 43.1%;  Si 31.81%;  Fe 22.26%;  Al 2.31%;  Mg 0.53%;  C 0%;,13.57,1.20,1285.72
2125123,2125123,Goethite + Si,2712,Fe 43.42%;  O 35.73%;  Si 14.89%;  Mg 4.09%;  Al 1.86%;  C 0%;,0.00,1.00,53.57
2125124,2125124,Goethite + Si,2781,O 41.05%;  Fe 40.69%;  Si 13.24%;  Mg 5.02%;  C 0%;,0.00,1.10,61.81
2125125,2125125,Smectite Fe-rich,2629,O 46.01%;  Si 26.66%;  Fe 20.37%;  Mg 4.58%;  Al 2.38%;  C 0%;,0.00,1.00,201.92
2125126,2125126,Goethite + Si,2807,Fe 44.12%;  O 41.53%;  Si 12.98%;  Al 1.37%;  C 0%;,0.00,1.00,53.57
2125127,2125127,Smectite Fe-rich,2617,O 37.5%;  Si 29.48%;  Fe 26.22%;  Mg 4.62%;  Al 2.17%;  C 0%;,0.00,1.34,3140.13
2125129,2125129,Chromite Al > 14.5,3184,O 43.38%;  Al 22.93%;  Cr 13.24%;  Fe 11.3%;  Mg 9.15%;  C 0%;,0.00,0.50,37.09
2125130,2125130,Chromite Al > 14.5,3223,O 36.61%;  Al 20.55%;  Cr 20.1%;  Fe 13.68%;  Mg 9.06%;  Si 0.01%;  C 0%;,1.80,1.33,4714.31
2125131,2125131,Chromite Al > 14.5,3184,O 43.38%;  Al 22.93%;  Cr 13.24%;  Fe 11.3%;  Mg 9.15%;  C 0%;,0.00,1.10,135.99
2125132,2125132,Chromite Al > 14.5,3184,O 43.38%;  Al 22.93%;  Cr 13.24%;  Fe 11.3%;  Mg 9.15%;  C 0%;,0.00,1.02,28.85
2125133,2125133,Chromite Al > 14.5,3184,O 43.38%;  Al 22.93%;  Cr 13.24%;  Fe 11.3%;  Mg 9.15%;  C 0%;,0.00,1.18,160.72
2125134,2125134,Chromite Al > 14.5,3184,O 43.38%;  Al 22.93%;  Cr 13.24%;  Fe 11.3%;  Mg 9.15%;  C 0%;,0.00,0.00,4.12
2125135,2125135,Chromite Al > 14.5,3184,O 43.38%;  Al 22.93%;  Cr 13.24%;  Fe 11.3%;  Mg 9.15%;  C 0%;,0.00,0.00,4.12
2125136,2125136,Chromite Al > 14.5,3184,O 43.38%;  Al 22.93%;  Cr 13.24%;  Fe 11.3%;  Mg 9.15%;  C 0%;,0.00,1.00,8.24
2125137,2125137,Chromite Al > 14.5,3184,O 43.38%;  Al 22.93%;  Cr 13.24%;  Fe 11.3%;  Mg 9.15%;  C 0%;,0.00,1.00,8.24
2125138,2125138,Chromite Al > 14.5,3184,O 43.38%;  Al 22.93%;  Cr 13.24%;  Fe 11.3%;  Mg 9.15%;  C 0%;,0.00,1.00,32.97
2125139,2125139,Chromite Al > 14.5,3184,O 43.38%;  Al 22.93%;  Cr 13.24%;  Fe 11.3%;  Mg 9.15%;  C 0%;,0.00,1.00,20.60
2125141,2125141,Chromite Al > 14.5,3161,O 37.39%;  Fe 18.66%;  Al 18.4%;  Cr 16.16%;  Mg 8.26%;  Si 1.13%;  C 0%;,0.00,1.10,144.23
2125143,2125143,Chlorite,2976,O 50.32%;  Mg 21.85%;  Si 16.73%;  Al 7.25%;  Ni 2.63%;  Fe 1.22%;  C 0%;,0.09,2.52,52809.33
2125144,2125144,Smectite,2777,O 44.91%;  Si 17.87%;  Mg 16.13%;  Ni 14.64%;  Al 6.45%;  C 0%;,0.00,1.70,14353.09
2125145,2125145,Chlorite,2792,O 45.99%;  Si 21.66%;  Mg 15.47%;  Ni 9.7%;  Al 7.17%;  C 0%;,0.00,1.00,28.85
2125146,2125146,Chr Spinel,3153,O 39.52%;  Fe 22.96%;  Cr 16.68%;  Mg 11.19%;  Si 6.53%;  Al 3.11%;  C 0%;,2.05,1.07,3535.73
2125148,2125148,Quartz,3605,O 50.76%;  Si 49.19%;  S 0.06%;  C 0%;,0.00,1.06,98044.47
2125150,2125150,Chlorite,3073,O 48.98%;  Mg 22.75%;  Si 16.65%;  Fe 8.74%;  Al 2.73%;  Ni 0.15%;  C 0%;,0.00,1.15,18148.45
2125152,2125152,Chr Spinel,2682,O 35.92%;  Fe 30.39%;  Mg 13.15%;  Si 7.85%;  Cr 7.52%;  Al 5.08%;  Na 0.1%;  C 0%;,2.11,1.44,29505.65
2125153,2125153,Chr Spinel,2823,O 37.1%;  Fe 24.03%;  Mg 14.59%;  Cr 9.01%;  Si 8.06%;  Al 7.2%;  S 0.02%;  C 0%;,0.00,1.03,428.57
2125154,2125154,Chlorite,2194,O 34.31%;  Fe 29.57%;  Si 17.75%;  Mg 11.58%;  Al 4.71%;  Ni 2.08%;  C 0%;,0.00,1.09,2109.90
2125155,2125155,Chlorite,3053,O 40.51%;  Mg 18.26%;  Fe 16.41%;  Si 10.13%;  Al 8.27%;  Cr 6.42%;  C 0%;,0.00,1.00,12.36
2125156,2125156,Chr Spinel,2814,O 36.46%;  Fe 27.76%;  Mg 12.96%;  Cr 8.22%;  Si 8.06%;  Al 6.3%;  S 0.24%;  C 0%;,0.00,1.25,601.65
2125157,2125157,Chlorite,3053,O 40.51%;  Mg 18.26%;  Fe 16.41%;  Si 10.13%;  Al 8.27%;  Cr 6.42%;  C 0%;,0.00,1.00,8.24
2125158,2125158,Chlorite,3053,O 40.51%;  Mg 18.26%;  Fe 16.41%;  Si 10.13%;  Al 8.27%;  Cr 6.42%;  C 0%;,0.00,1.00,8.24
2125159,2125159,Chlorite,3053,O 40.51%;  Mg 18.26%;  Fe 16.41%;  Si 10.13%;  Al 8.27%;  Cr 6.42%;  C 0%;,0.00,1.02,49.45
2125160,2125160,Chlorite,2665,O 45.85%;  Mg 21.62%;  Si 15.96%;  Al 9.22%;  Fe 7.36%;  C 0%;,0.00,1.36,5662.12
2125161,2125161,Chr Spinel,3007,O 37.1%;  Fe 30.78%;  Mg 10.75%;  Cr 9.81%;  Si 6.18%;  Al 4.84%;  S 0.54%;,0.00,0.00,4.12
2125162,2125162,Chlorite,3053,O 40.51%;  Mg 18.26%;  Fe 16.41%;  Si 10.13%;  Al 8.27%;  Cr 6.42%;  C 0%;,0.00,1.00,8.24
2125163,2125163,Chlorite,3053,O 40.51%;  Mg 18.26%;  Fe 16.41%;  Si 10.13%;  Al 8.27%;  Cr 6.42%;  C 0%;,0.00,1.31,86.54
2125164,2125164,Chlorite,3053,O 40.51%;  Mg 18.26%;  Fe 16.41%;  Si 10.13%;  Al 8.27%;  Cr 6.42%;  C 0%;,0.00,1.02,313.19
2125165,2125165,Chlorite,3053,O 40.51%;  Mg 18.26%;  Fe 16.41%;  Si 10.13%;  Al 8.27%;  Cr 6.42%;  C 0%;,0.00,1.04,12.36
2125167,2125167,Quartz,3764,Si 51.59%;  O 48.41%;  C 0%;,0.00,1.14,395.61
2125168,2125168,Chlorite Fe-rich,2957,O 45.7%;  Fe 29.6%;  Si 11.06%;  Al 11.05%;  Cr 2.58%;  C 0%;,20.31,2.40,4075.57
2125169,2125169,Unclassified,2518,O 44.58%;  Si 34.88%;  Fe 13.54%;  Al 5.9%;  Cr 1.11%;  C 0%;,0.00,1.43,3078.31
2125170,2125170,Goethite,3264,Fe 46.72%;  O 35.35%;  Si 7.91%;  Al 7.66%;  Cr 2.35%;  C 0%;,0.00,1.23,185.44
2125171,2125171,Goethite + Si,2476,Fe 38.45%;  O 28.33%;  Si 16.4%;  Al 13.53%;  Cr 3.3%;  C 0%;,10.70,1.57,2785.73
2125172,2125172,Chlorite Fe-rich,2930,O 45.79%;  Fe 26.32%;  Al 13.95%;  Si 12.63%;  Cr 1.32%;  C 0%;,0.00,1.03,181.32
2125173,2125173,Chlorite Fe-rich,3035,O 47.01%;  Fe 28.23%;  Al 12.1%;  Si 11.27%;  Cr 1.39%;,0.00,1.10,399.73
2125174,2125174,Chlorite Fe-rich,3020,O 45.44%;  Fe 25.34%;  Al 13.94%;  Si 12.87%;  Cr 2.41%;,0.00,1.02,189.56
2125175,2125175,Unclassified,3014,O 32.81%;  Fe 29.5%;  Cr 15.54%;  Si 12.09%;  Al 10.07%;  C 0%;,0.00,1.00,74.18
2125176,2125176,Chlorite Fe-rich,3093,O 44.88%;  Fe 28.35%;  Al 12.07%;  Si 11.68%;  Cr 3.02%;  C 0%;,0.00,1.07,140.11
2125177,2125177,Quartz,3688,O 50.16%; Si 49.4%;  Fe 0.44%;,0.00,1.15,642.86
2125178,2125178,Chlorite Fe-rich,3125,O 45.16%;  Fe 28.19%;  Si 13.04%;  Al 12.2%;  Cr 1.4%;,0.00,1.25,350.28
2125179,2125179,Chlorite Fe-rich,3195,O 46%;  Fe 28.84%;  Al 10.67%;  Si 10.67%;  Cr 3.81%;  C 0%;,0.00,1.03,300.83
2125180,2125180,Chlorite Fe-rich,3101,O 50.49%;  Fe 19.27%;  Al 14.49%;  Si 13.78%;  Cr 1.97%;,0.00,1.20,70.06
2125182,2125182,Lithiophorite,2676,O 40.19%;  Fe 23.81%;  Mn 14.37%;  Al 14.1%;  Si 7.52%;  Co 0%;  Cu 0%;  C 0%;,0.78,1.98,5736.29
2125183,2125183,Lithiophorite,2915,O 43.47%;  Fe 25.26%;  Al 13.06%;  Mn 11.05%;  Si 7.16%;  C 0%;,7.67,3.23,13990.46
2125184,2125184,Chlorite Fe-rich,2892,O 43.6%;  Fe 30.95%;  Al 14.79%;  Si 10.67%;  C 0%;,0.00,1.37,20.60
2125185,2125185,Chlorite,2628,O 42.57%;  Si 20.17%;  Fe 19.26%;  Mg 8.59%;  Al 7.64%;  Ni 1.77%;  C 0%;,0.00,1.01,267.86
2125186,2125186,Lithiophorite,2891,O 44.48%;  Fe 20.23%;  Al 15.22%;  Mn 13.38%;  Si 6.69%;  C 0%;,0.00,1.21,181.32
2125187,2125187,Chlorite Fe-rich,2892,O 43.6%;  Fe 30.95%;  Al 14.79%;  Si 10.67%;  C 0%;,0.00,1.00,8.24
2125188,2125188,Chlorite Fe-rich,2892,O 43.6%;  Fe 30.95%;  Al 14.79%;  Si 10.67%;  C 0%;,0.00,1.00,53.57
2125189,2125189,Lithiophorite,2899,O 39.94%;  Fe 22.03%;  Al 16.15%;  Mn 14.83%;  Si 7.05%;  C 0%;,0.00,1.00,20.60
2125190,2125190,Goethite,2742,O 39.52%;  Fe 38.06%;  Al 10.34%;  Si 8.09%;  Mn 3.98%;  C 0%;,0.00,1.12,45.33
2125191,2125191,Chlorite Fe-rich,2892,O 43.6%;  Fe 30.95%;  Al 14.79%;  Si 10.67%;  C 0%;,0.00,1.15,634.62
2125192,2125192,Lithiophorite,2899,O 39.94%;  Fe 22.03%;  Al 16.15%;  Mn 14.83%;  Si 7.05%;  C 0%;,0.00,0.00,4.12
2125193,2125193,Lithiophorite,2640,O 38.49%;  Mn 26.15%;  Fe 18.2%;  Al 12.34%;  Si 4.81%;  C 0%;,0.00,1.00,16.48
2125194,2125194,Smectite Fe-rich,3112,O 44.49%;  Si 22.09%;  Fe 18.81%;  Al 10%;  Mn 3.08%;  Na 1.54%;  C 0%;,0.00,1.51,1747.26
2125195,2125195,Lithiophorite,2817,O 40.4%;  Mn 36%;  Al 14.27%;  Co 9.33%;  C 0%;,0.00,1.63,597.53
2125196,2125196,Unclassified,2900,O 41.2%;  Fe 31.03%;  Al 14.21%;  Si 9.26%;  Mn 4.3%;  C 0%;,0.00,2.06,2295.34
2125197,2125197,Lithiophorite,2742,O 43.2%;  Mn 28.96%;  Al 14.24%;  Fe 9.6%;  Si 4%;  C 0%;,0.00,1.25,103.02
2125198,2125198,Lithiophorite,3013,O 42.79%;  Fe 25.77%;  Al 13.34%;  Mn 11.96%;  Si 6.13%;  C 0%;,0.00,1.01,123.63
2125199,2125199,Lithiophorite Si+Fe-rich,2892,O 45.02%;  Fe 19.5%;  Mn 14.31%;  Al 12.76%;  Si 8.42%;  C 0%;,0.00,1.00,140.11
2125200,2125200,Lithiophorite,3134,O 44.77%;  Mn 28%;  Al 13.68%;  Co 6.58%;  Fe 5.42%;  Si 1.55%;,0.00,1.02,280.22
2125201,2125201,Lithiophorite,2963,O 45.51%;  Fe 23.17%;  Al 13.9%;  Mn 9.83%;  Si 7.58%;  C 0%;,0.00,1.36,3008.26
2125202,2125202,Lithiophorite,3215,O 44.15%;  Mn 36.44%;  Al 11.7%;  Co 7.71%;  C 0%;,0.00,1.01,78.30
2125203,2125203,Quartz,3809,O 51.83%;  Si 48.17%;,0.00,1.01,144.23
2125204,2125204,Lithiophorite,2472,O 34.64%;  Mn 29.26%;  Al 12.52%;  Fe 12.23%;  Co 6.55%;  Si 4.8%;  C 0%;,0.00,1.22,123.63
2125205,2125205,Lithiophorite Si+Fe-rich,2961,O 40.7%;  Fe 26.95%;  Al 15.23%;  Si 9.3%;  Mn 7.82%;  C 0%;,0.00,1.01,61.81
2125207,2125207,Chlorite,1913,O 43.71%;  Mg 20%;  Si 15.35%;  Al 10.59%;  Fe 8.82%;  S 1.52%;  C 0%;,0.00,1.12,2130.51
2125209,2125209,Goethite + Si,2663,O 38.72%; Fe 35.37%;  Si 14.85%;  Al 11.05%;  C 0%;,4.12,1.35,6045.36
2125210,2125210,Goethite + Si,2848,Fe 50.8%; O 29.08%;  Si 11.23%;  Al 8.9%;  C 0%;,8.33,1.49,16471.24
2125211,2125211,Goethite + Si,2878,Fe 40.78%; O 39.48%;  Si 10.28%;  Al 9.45%;  C 0%;,0.87,1.09,469.78
2125212,2125212,Goethite,3122,Fe 42.2%;  O 38.05%;  Al 9.05%;  Si 8.68%;  Mg 1.49%;  Mn 0.52%;  C 0%;,0.00,1.00,82.42
2125213,2125213,Goethite + Si,2807,O 39.32%;  Fe 35.41%;  Si 12.84%;  Al 11.76%;  K 0.68%;  C 0%;,0.00,1.59,333.79
2125214,2125214,Goethite,3334,Fe 50.61%;  O 37.21%;  Al 6.63%;  Si 5.55%;  C 0%;,0.00,1.15,86.54
2125215,2125215,Goethite + Si,2461,O 38.56%;  Fe 37.99%;  Si 11.8%;  Al 11.65%;  C 0%;,0.00,1.21,733.52
2125216,2125216,Goethite,2998,Fe 45.42%;  O 37.31%;  Al 9.27%;  Si 8%;  C 0%;,0.00,1.15,152.47
2125217,2125217,Quartz,3865,Si 51%;  O 49%;,0.00,1.03,193.68
2125218,2125218,Quartz,3836,O 53.58%;  Si 46.42%;  C 0%;,0.00,1.24,1636.00
2125219,2125219,Goethite,3060,Fe 44.25%;  O 36.75%;  Al 10.25%;  Si 8.75%;  C 0%;,0.00,1.03,226.65
2125221,2125221,Quartz,3606,Si 50.37%; O 49.63%;  C 0%;,0.00,1.21,1232.15
2125223,2125223,Unclassified,1988,O 74.36%;  Fe 16.94%;  Si 4.45%;  Al 3.85%;  Cr 0.4%;  C 0%;,0.00,1.32,2060.45
2125225,2125225,Goethite,2757,Fe 55.36%;  O 30.92%;  Si 7.84%;  Al 5.88%;  C 0%;,0.00,1.43,556.32
2125226,2125226,Hematite,3057,Fe 64.69%;  O 27.08%;  Si 4.01%;  Al 2.7%;  Mn 1.52%;  C 0%;,0.00,1.17,1475.28
2125227,2125227,Goethite + Si,2500,Fe 47.64%;  O 28.49%;  Si 13.74%;  Al 9.49%;  Cr 0.64%;  C 0%;,0.00,1.03,296.70
2125229,2125229,Serpentine,2267,O 43.68%;  Si 22.35%;  Mg 21.25%;  Fe 9.08%;  Ni 3.63%;  C 0%;,0.00,1.12,27338.05
2125231,2125231,Quartz,2495,Si 60.56%;  O 34.87%;  Fe 4.57%;  C 0%;,0.00,1.09,861.27
2125233,2125233,Chlorite,3046,O 50.13%;  Mg 23.92%;  Si 15.2%;  Al 9.43%;  Fe 1.32%;  C 0%;,0.00,1.14,46030.46
2125235,2125235,Quartz,3629,O 49.98%;  Si 49.4%;  S 0.62%;  C 0%;,0.00,1.08,11769.29
2125236,2125236,Chlorite Fe-rich,1942,O 47.76%;  Fe 28.09%;  Al 13.24%;  Si 10.91%;  C 0%;,0.00,1.07,4697.83
2125237,2125237,Chlorite Fe-rich,2841,O 43.91%;  Fe 32.93%;  Al 12.32%;  Si 10.84%;,3.66,1.12,6935.48
2125238,2125238,Goethite,3005,Fe 41.09%;  O 38.03%;  Al 10.64%;  Si 6.78%;  Cr 3.46%;  C 0%;,0.00,1.00,53.57
2125239,2125239,Chlorite Fe-rich,3085,O 43.96%;  Fe 32.28%;  Al 12.09%;  Si 10.71%;  V 0.96%;  C 0%;,0.00,1.01,90.66
2125240,2125240,Chlorite Fe-rich,2992,O 44.48%;  Fe 29.42%;  Al 13.95%;  Si 10.77%;  Cr 1.38%;,0.00,1.10,78.30
2125241,2125241,Quartz,3711,O 50.14%;  Si 49.86%;  C 0%;,0.00,1.09,2950.56
2125243,2125243,Chlorite,3008,O 48.78%;  Si 16.26%;  Mg 15.16%;  Al 8.04%;  Ni 6.14%;  Fe 5.6%;  C 0%;,0.00,1.06,18544.05
2125245,2125245,Serpentine Fe-rich,2831,O 43.83%;  Fe 17.26%;  Mg 16.75%;  Si 15.51%;  Ni 3.74%;  Mn 2.91%;  C 0%;,0.00,1.12,2081.05
2125247,2125247,Serpentine,2918,O 49.96%;  Mg 23.47%;  Si 18.83%;  Fe 5.77%;  Ni 1.9%;  V 0.06%;  C 0%;,0.15,1.11,49838.16
2125248,2125248,Serpentine Fe-rich,2855,O 45.28%;  Mg 21.35%;  Si 17.21%;  Fe 11.38%;  Ni 4.79%;  C 0%;,0.00,1.29,74.18
2125250,2125250,Quartz,3698,O 50.78%; Si 46.32%;  Mg 1.81%;  Al 0.64%;  Fe 0.44%;,0.00,1.28,47056.55
2125251,2125251,Chlorite,2899,O 49.61%;  Mg 21.51%;  Si 16.9%;  Al 8.65%;  Fe 3.34%;  C 0%;,3.18,1.57,19710.26
2125252,2125252,Unclassified,2989,Fe 65.58%;  O 25%;  Si 8.38%;  Al 1.05%;  C 0%;,3.70,1.84,2682.71
2125253,2125253,Chlorite,2965,O 52.17%;  Mg 20.33%;  Si 15.16%;  Al 7.17%;  Fe 5.17%;  C 0%;,0.00,1.03,350.28
2125254,2125254,Hematite,3400,Fe 72.39%;  O 27.61%;,0.00,1.22,271.98
2125255,2125255,Hematite,3124,Fe 72.58%;  O 25.95%;  Si 1.47%;  C 0%;,0.00,1.20,2381.88
2125256,2125256,Hematite,3383,Fe 67.35%;  O 31.16%;  Mg 1.48%;  C 0%;,0.00,1.21,181.32
2125257,2125257,Hematite,3122,Fe 67.98%;  O 28.83%;  Si 3.19%;,0.00,1.14,94.78
2125258,2125258,Hematite,3464,Fe 69.97%;  O 30.03%;  C 0%;,0.00,1.00,12.36
2125259,2125259,Chlorite,2673,O 50.87%;  Mg 20.73%;  Si 12.92%;  Al 9.15%;  Fe 6.33%;  C 0%;,0.00,1.00,12.36
2125260,2125260,Goethite,3427,Fe 62.46%;  O 33.49%;  Mg 2.78%;  Si 1.27%;  C 0%;,0.00,1.02,131.87
2125261,2125261,Chlorite,3087,O 49.32%;  Mg 21.66%;  Si 12.93%;  Al 10.54%;  Fe 4.42%;  Cr 1.13%;,0.00,0.00,4.12
2125262,2125262,Hematite,3344,Fe 71.64%;  O 28.36%;  C 0%;,0.00,1.37,1636.00
2125263,2125263,Hematite,3403,Fe 69.66%;  O 30.34%;,0.00,1.00,107.14
2125264,2125264,Goethite,3038,Fe 63.74%;  O 22.86%;  Si 8%;  Mg 3.15%;  Al 2.25%;  C 0%;,0.00,1.00,57.69
2125265,2125265,Goethite,3187,Fe 63.38%;  O 28.12%;  Mg 4.65%;  Si 2.83%;  Al 1.02%;  C 0%;,0.00,1.11,506.87
2125267,2125267,Chlorite,3144,O 50.93%;  Mg 21.93%;  Si 14.91%;  Al 8.13%;  Fe 4.1%;  C 0%;,0.00,1.40,134687.48
2125269,2125269,Chlorite,3127,O 51.27%;  Mg 25.91%;  Si 13.08%;  Al 9.51%;  Fe 0.23%;  C 0%;,0.00,1.09,35419.13
2125271,2125271,Quartz,3651,O 49.66%;  Si 45.57%;  Mg 3.34%;  Al 0.91%;  Ni 0.28%;  Fe 0.24%;  C 0%;,0.00,1.24,59452.22
2125273,2125273,Chlorite,2896,O 51.13%;  Mg 24.86%;  Si 17.28%;  Al 5.99%;  Fe 0.73%;  C 0%;,0.00,1.11,7281.63
2125274,2125274,Unclassified,3370,Fe 53.22%;  O 33.68%;  Mg 8.42%;  Si 3.63%;  Al 1.05%;  C 0%;,0.00,1.01,243.13
2125276,2125276,Serpentine,1287,O 59.79%;  Mg 23.21%;  Si 16.48%;  Al 0.36%;  Fe 0.16%;  C 0%;,0.00,1.59,50382.12
2125277,2125277,Chr Spinel,3224,O 40.1%;  Fe 22.21%;  Mg 13.52%;  Cr 9.8%;  Si 8.94%;  Al 5.42%;,1.35,1.28,12647.04
2125278,2125278,Chr Spinel,3265,O 41.79%;  Fe 23.45%;  Mg 14.29%;  Cr 8.93%;  Si 7.5%;  Al 4.05%;  C 0%;,0.00,0.00,8.24
2125279,2125279,Chr Spinel,3265,O 41.79%;  Fe 23.45%;  Mg 14.29%;  Cr 8.93%;  Si 7.5%;  Al 4.05%;  C 0%;,0.00,2.05,3201.94
2125280,2125280,Unclassified,3653,O 45.3%;  Si 38.28%;  Fe 15.5%;  Al 0.93%;,0.00,1.28,22533.08
2125281,2125281,Chlorite,3150,O 44.65%;  Mg 20.5%;  Fe 17.86%;  Si 10.44%;  Al 6.54%;,0.00,1.11,181.32
2125282,2125282,Unclassified,3542,O 46.24%;  Si 34.89%;  Fe 18.87%;  C 0%;,0.00,1.01,189.56
2125283,2125283,Quartz + Fe,3522,O 46.96%;  Si 42.51%;  Fe 10.53%;,14.57,1.18,869.51
2125284,2125284,Goethite,3313,Fe 62.44%;  O 33.29%;  Mg 1.84%;  Si 1.5%;  Al 0.92%;,0.00,1.00,148.35
2125285,2125285,Goethite + Si,3468,Fe 47.91%;  O 38.29%;  Si 13.8%;  C 0%;,11.19,1.05,490.39
2125286,2125286,Goethite + Si,3418,Fe 50.29%;  O 38.14%;  Si 11.57%;  C 0%;,0.00,1.00,61.81
2125288,2125288,Quartz,2414,O 51.57%;  Si 48.43%;  C 0%;,0.00,1.05,412.09
2125290,2125290,Chlorite,3044,O 51.13%;  Mg 25.71%;  Si 19.69%;  Al 1.82%;  Fe 1.65%;  C 0%;,0.00,1.09,5081.07
2125291,2125291,Chlorite,3145,O 52.07%;  Mg 25%;  Si 21.8%;  Al 1.13%;,0.00,1.17,17645.69
2125292,2125292,Chlorite,3155,O 47.9%;  Mg 21%;  Si 12.99%;  Al 7.22%;  Fe 6.82%;  Cr 4.07%;,23.47,1.01,671.71
2125293,2125293,Chr Spinel,3243,O 35.53%;  Fe 33.68%;  Cr 12.89%;  Mg 9.08%;  Si 5%;  Al 3.82%;,0.00,1.16,206.04
2125295,2125295,Quartz,1972,O 51.26%;  Si 46.08%;  Fe 2.66%;  C 0%;,0.00,1.07,478.02
2125297,2125297,Serpentine,2976,O 50.23%;  Mg 24.38%;  Si 18.89%;  Fe 4.63%;  Ni 1.89%;  C 0%;,0.00,1.09,30919.11
2125299,2125299,Quartz,3555,O 49.64%;  Si 45.42%;  Fe 4.94%;  C 0%;,0.00,1.45,39469.98
2125300,2125300,Quartz,3662,O 50.94%;  Si 46.24%;  Fe 2.82%;,0.00,1.10,11864.07
2125301,2125301,Chr Cr-Magnetite,3403,Fe 39.14%;  Cr 30.01%;  O 29.12%;  Mg 0.9%;  Mn 0.85%;  C 0%;,0.00,1.12,696.43
2125302,2125302,Hematite,3180,Fe 66.91%;  O 33.09%;,0.00,1.05,688.19
2125304,2125304,Serpentine,3055,O 49.2%;  Mg 25.01%;  Si 18.24%;  Fe 3.9%;  Ni 3.64%;  C 0%;,0.96,1.13,66589.62
2125305,2125305,Goethite,3064,Fe 46.18%;  O 37.68%;  Si 8.62%;  Mg 6.9%;  Al 0.62%;,0.00,1.13,354.40
2125306,2125306,Chlorite,2854,O 45.32%;  Mg 18.96%;  Si 15.97%;  Fe 14.68%;  Ni 4.29%;  Al 0.78%;  C 0%;,0.00,1.01,292.58
2125307,2125307,Chlorite,2752,O 49.79%;  Mg 20.63%;  Si 20.34%;  Fe 7.97%;  Al 1.28%;  C 0%;,0.14,1.14,48643.10
2125308,2125308,Chlorite,2778,O 42.74%;  Mg 19.54%;  Si 16.61%;  Fe 14.9%;  Ni 5.25%;  Al 0.98%;  C 0%;,0.00,1.16,135.99
2125309,2125309,Goethite,3078,Fe 59.57%;  O 33.24%;  Si 4.26%;  Mg 2.93%;  C 0%;,0.00,1.01,65.93
2125311,2125311,Chlorite,3005,O 49.48%;  Mg 24%;  Si 15.05%;  Al 8.54%;  Fe 2.93%;  C 0%;,0.00,1.10,57671.99
2125312,2125312,Goethite,2803,Fe 54.05%;  O 31.78%;  Mg 4.6%;  Si 4.07%;  Al 3.71%;  Cr 1.79%;  C 0%;,0.00,1.02,193.68
2125314,2125314,Chlorite,3179,O 53.53%;  Mg 25.29%;  Si 15.44%;  Al 5.74%;  C 0%;,0.00,1.53,8604.44
2125315,2125315,Chlorite,2686,O 45.08%;  Si 17.84%;  Mg 15.62%;  Fe 10.11%;  Al 6.04%;  Ni 5.31%;  C 0%;,0.00,1.25,8081.08
2125316,2125316,Chlorite Fe-rich,2666,O 37.36%;  Fe 31.58%;  Si 16.89%;  Ni 8.26%;  Mg 3.43%;  Al 2.48%;  C 0%;,0.75,1.68,548.08
2125317,2125317,Chlorite,2777,O 42.25%;  Mg 17.11%;  Fe 14.3%;  Si 14.17%;  Al 8.82%;  Cr 3.34%;  C 0%;,0.00,2.14,1112.64
2125318,2125318,Chromite,3008,O 34.16%;  Fe 24.08%;  Cr 21.2%;  Mg 9.55%;  Si 6.94%;  Al 4.06%;  C 0%;,3.32,1.23,4800.85
2125319,2125319,Goethite + Si,2385,Fe 38.78%;  O 34.12%;  Si 14.33%;  Ni 10.57%;  Ti 1.22%;  Al 0.98%;  C 0%;,0.00,1.00,193.68
2125320,2125320,Smectite Fe-rich,2720,O 40.75%;  Fe 24.45%;  Si 17.55%;  Ni 7.21%;  Mg 4.39%;  Al 4.39%;  Cr 1.25%;  C 0%;,0.00,1.00,65.93
2125321,2125321,Smectite Fe-rich,2684,O 38.9%;  Si 22.45%;  Fe 22.12%;  Ni 11.09%;  Al 5.44%;  C 0%;,0.00,1.07,1846.16
2125322,2125322,Chlorite,2852,O 45.34%;  Si 17.81%;  Fe 14.11%;  Mg 13.15%;  Al 4.93%;  Ni 4.66%;,0.00,1.13,387.36
2125324,2125324,Serpentine Fe-rich,2761,O 43.33%;  Mg 21.2%;  Si 19.59%;  Fe 12.42%;  Ni 3.32%;  Al 0.12%;  C 0%;,0.00,1.09,1170.34
2125326,2125326,Chromite Al > 14.5,3284,O 39.26%;  Al 24.07%;  Fe 13.44%;  Cr 13.25%;  Mg 9.99%;  C 0%;,0.00,1.27,877.75
2125327,2125327,Chromite Al > 14.5,3201,O 34.67%;  Al 24.27%;  Fe 14.53%;  Cr 13.47%;  Mg 11.6%;  Si 1.47%;  C 0%;,0.00,1.00,49.45
2125329,2125329,Chlorite Fe-rich,2908,O 44.68%;  Fe 26.3%;  Si 15.25%;  Al 10.74%;  Ni 1.13%;  Mn 1.07%;  Mg 0.82%;  Cu 0.02%;  C 0%;,24.85,5.88,34026.28
2125330,2125330,Chlorite,2798,O 43.96%;  Mg 23.77%;  Si 17.53%;  Al 7.17%;  Fe 5.18%;  Ni 2.39%;  C 0%;,0.00,1.37,4829.70
2125331,2125331,Goethite + Si,2787,O 40.85%;  Fe 37%;  Al 11.67%;  Si 10.48%;  C 0%;,5.81,1.31,333.79
2125332,2125332,Chlorite,3171,O 51.06%;  Mg 21.97%;  Si 12.98%;  Al 12.23%;  Fe 1.75%;  C 0%;,0.55,1.40,18754.22
2125333,2125333,Goethite + Si,2941,O 40.54%;  Fe 39.97%;  Si 10.59%;  Al 8.9%;  C 0%;,0.00,1.05,57.69
2125334,2125334,Chromite Al > 14.5,3317,O 39.49%;  Al 23%;  Cr 15.45%;  Fe 12.08%;  Mg 9.99%;  C 0%;,0.00,1.05,4228.04
2125335,2125335,Quartz,3647,O 51.89%;  Si 47.84%;  V 0.28%;,0.00,1.10,2620.89
2125336,2125336,Chromite Al > 14.5,3250,O 38.49%;  Al 22.72%;  Fe 15.48%;  Cr 12.88%;  Mg 9.41%;  Si 1.01%;  C 0%;,11.95,3.25,13092.10
2125337,2125337,Chlorite Fe-rich,2987,O 44.02%;  Fe 27.3%;  Si 11.66%;  Al 8.13%;  Ni 4.75%;  Mn 4.14%;  C 0%;,0.00,1.00,164.84
2125338,2125338,Goethite,3147,O 41.49%;  Fe 37.09%;  Al 9.42%;  Si 9.06%;  Mn 1.59%;  Mg 1.35%;  C 0%;,0.65,2.27,1879.13
2125339,2125339,Unclassified,2683,O 44.94%;  Si 21.86%;  Al 15.18%;  Fe 12.75%;  K 5.26%;  C 0%;,0.00,1.26,482.15
2125340,2125340,Hematite,3413,Fe 68.86%;  O 29.84%;  Si 1.3%;  C 0%;,0.00,1.00,53.57
2125341,2125341,Chlorite Fe-rich,2850,O 44.21%;  Fe 32.62%;  Si 10.67%;  Al 10.06%;  Mg 2.44%;  C 0%;,0.00,1.24,103.02
2125342,2125342,Goethite + Si,3033,O 43.98%;  Fe 35.03%;  Si 11.36%;  Al 9.63%;  C 0%;,0.00,1.01,65.93
2125343,2125343,Chlorite Fe-rich,2945,O 44.07%;  Fe 32.89%;  Si 11.95%;  Al 9.68%;  Cr 1.25%;  Mn 0.16%;  C 0%;,0.00,1.12,387.36
2125344,2125344,Goethite,2944,Fe 46.63%;  O 37.47%;  Al 8.22%;  Si 7.68%;  C 0%;,0.00,1.00,53.57
2125345,2125345,Goethite,3177,Fe 47.2%;  O 36.62%;  Al 7.76%;  Si 7.2%;  Mn 0.66%;  Na 0.58%;  C 0%;,0.00,1.03,173.08
2125346,2125346,Goethite + Si,2917,O 41.9%;  Fe 37.99%;  Si 10.34%;  Al 9.78%;,0.00,1.21,267.86
2125347,2125347,Goethite + Si,2560,Fe 38.43%;  O 31.82%;  Al 11.16%;  Si 10.88%;  Mn 3.86%;  Ni 3.86%;  C 0%;,0.00,1.25,103.02
2125348,2125348,Goethite,3355,Fe 58.78%;  O 34.47%;  Al 2.74%;  Si 2.33%;  Mg 1.24%;  Mn 0.43%;  Zn 0%;  C 0%;,2.78,4.33,6622.29
2125349,2125349,Chlorite Fe-rich,2860,O 41.08%;  Fe 34.15%;  Al 13.08%;  Si 11.69%;  C 0%;,0.00,1.08,177.20
2125350,2125350,Goethite,3087,Fe 55.69%;  O 35.39%;  Si 4.65%;  Al 4.27%;  C 0%;,0.00,1.01,251.37
2125351,2125351,Quartz,3579,O 50.05%; Si 49%;  Fe 0.95%;  C 0%;,0.00,1.06,3774.74
2125352,2125352,Chlorite,2697,Fe 37.2%;  O 36.16%;  Si 11.07%;  Al 9.69%;  Mg 5.88%;  C 0%;,0.00,1.00,333.79
2125353,2125353,MnO Mix,2959,O 48.54%;  Fe 19.57%;  Al 10.79%;  Si 9.71%;  Mg 8.47%;  Mn 2.93%;  C 0%;,0.00,1.03,239.01
2125354,2125354,Lithiophorite Si+Fe-rich,2841,O 41.14%;  Fe 27.19%;  Al 13.43%;  Si 12.22%;  Mn 6.02%;  C 0%;,0.00,1.00,57.69
2125355,2125355,Chlorite Fe-rich,2947,O 47.18%;  Fe 29.73%;  Al 12.29%;  Si 10.8%;  C 0%;,0.00,1.00,32.97
2125356,2125356,Chlorite Fe-rich,3026,O 44.67%;  Fe 30.45%;  Al 12.67%;  Si 11.13%;  Cr 1.08%;  C 0%;,0.00,1.21,218.41
2125357,2125357,Chromite Al > 14.5,3341,O 36.9%;  Fe 23.96%;  Al 18.56%;  Cr 12.37%;  Mg 7.2%;  Si 1.01%;  C 0%;,0.00,1.18,201.92
2125358,2125358,Chlorite Fe-rich,2911,O 43%;  Fe 34.94%;  Si 12.08%;  Al 9.98%;  C 0%;,0.00,1.02,74.18
2125359,2125359,Lithiophorite Si+Fe-rich,2920,O 44.53%;  Fe 22.5%;  Al 13.56%;  Si 12.63%;  Mn 6.78%;  C 0%;,0.00,1.08,230.77
2125360,2125360,Chr Cr-Magnetite,1911,Fe 46.88%;  O 20.47%;  Mg 10.24%;  Si 8.16%;  Cr 6.38%;  Ni 4.15%;  Al 3.71%;  C 0%;,0.00,1.20,144.23
2125361,2125361,Chlorite Fe-rich,2545,O 37.84%;  Fe 32.63%;  Si 12.74%;  Al 10.81%;  Mn 5.02%;  Cu 0.97%;,2.29,1.17,704.67
2125362,2125362,Chlorite Fe-rich,2967,O 44.37%;  Fe 27.37%;  Al 12.02%;  Si 11.13%;  Mn 3.45%;  Mg 1.66%;  C 0%;,0.00,1.00,222.53
2125363,2125363,Lithiophorite Si+Fe-rich,2784,O 39.26%;  Fe 24.3%;  Al 13.78%;  Si 11.26%;  Mn 7.7%;  Ni 3.7%;  C 0%;,0.00,1.22,86.54
2125364,2125364,Lithiophorite Si+Fe-rich,2929,O 41.89%;  Fe 20.87%;  Al 12.71%;  Mn 11.68%;  Si 8.73%;  Ni 2.47%;  Co 1.65%;  C 0%;,1.59,1.08,510.99
2125365,2125365,Lithiophorite Si+Fe-rich,2507,O 38.08%;  Fe 29.8%;  Si 12.25%;  Al 12.09%;  Mn 7.78%;  C 0%;,0.00,1.03,379.12
2125366,2125366,Chlorite Fe-rich,3058,O 45.07%;  Fe 26.51%;  Si 14.29%;  Al 14.14%;  C 0%;,4.74,2.13,3972.55
2125367,2125367,Chromite Al > 14.5,3354,O 38.39%;  Al 23.21%;  Fe 16.06%;  Cr 14.05%;  Mg 8.28%;,0.00,1.00,53.57
2125368,2125368,Lithiophorite Si+Fe-rich,3168,O 46.7%;  Fe 18.48%;  Al 12.75%;  Si 9.03%;  Mn 6.88%;  Cr 3.58%;  Ni 2.58%;  C 0%;,0.00,1.01,70.06
2125369,2125369,Unclassified,1066,Fe 49.31%;  Mn 24.36%;  Si 11%;  Al 8.64%;  O 6.68%;,0.00,1.00,214.29
2125370,2125370,Chromite Al > 14.5,3393,O 41.13%;  Al 21.68%;  Fe 15.41%;  Cr 13.39%;  Mg 8.4%;,0.00,1.22,123.63
2125371,2125371,Goethite,2667,Fe 57.09%;  O 28.23%;  Si 8.33%;  Al 6.34%;,0.00,1.51,375.00
2125372,2125372,Chlorite Fe-rich,2818,O 44.04%;  Fe 27.47%;  Al 12.35%;  Si 11.48%;  Mn 4.65%;  C 0%;,0.00,1.07,230.77
2125373,2125373,Chlorite Fe-rich,2947,O 47.18%;  Fe 29.73%;  Al 12.29%;  Si 10.8%;  C 0%;,0.00,1.00,8.24
