Repository: mattlamachado/MineralogicData_Clustering

# MineralogicData_Clustering
Mineral chemistry based clustering.

```bash
conda create -n stenv python=3.9.12
conda activate stenv
pip install -r requirements.txt
```

File: data/PI2_centroid_data_22-11-03/45x38.csv (part 1 of 102)
Particle ID,Grain ID,Mineral Classification,Spectrum Counts,EDS Normalised,Porosity,Roughness,Area µm²
1888075,1888075,Quartz,3745,O 50.29%;  Si 49.69%;  Na 0.01%;  Mn 0.01%;  C 0%;,0.00,1.06,715.39
1888077,1888077,Chlorite,2827,O 46.67%;  Mg 23.37%;  Si 18.02%;  Al 6.06%;  Fe 3.57%;  Ni 2.3%;  C 0%;,0.00,1.07,306.80
1888079,1888079,Serpentine Fe-rich,2280,O 35.93%;  Mg 22.44%;  Si 19.25%;  Fe 17.64%;  Ni 4.74%;  C 0%;,0.00,1.21,366.91
1888081,1888081,Quartz,3799,O 50.65%;  Si 49.35%;  C 0%;,0.00,1.11,788.66
1888083,1888083,Smectite Fe-rich,2732,O 34.68%;  Si 29.03%;  Fe 21.77%;  Ni 8.39%;  Mg 4.52%;  Al 1.61%;  C 0%;,0.00,1.21,50.00
1888084,1888084,Serpentine Fe-rich,2864,O 38.62%;  Fe 30.35%;  Si 22.63%;  Mg 4.2%;  Ni 4.2%;  C 0%;,1.97,2.55,192.94
1888085,1888085,Smectite Fe-rich,2544,O 37.82%;  Fe 36.96%;  Si 18.19%;  Ni 5.35%;  Al 1.53%;  Mg 0.15%;  C 0%;,0.00,1.73,171.33
1888086,1888086,Smectite Fe-rich,2891,O 40.53%;  Fe 35.5%;  Si 18.94%;  Ni 2.91%;  Al 2.12%;  C 0%;,0.00,1.01,3.88
1888087,1888087,Smectite Fe-rich,2913,O 39.15%;  Fe 32.41%;  Si 21.96%;  Ni 5.56%;  Al 0.93%;  C 0%;,0.00,1.35,21.88
1888088,1888088,Goethite + Si,2733,Fe 41.65%;  O 31.23%;  Si 17.87%;  Ni 5.91%;  Mg 3.34%;  C 0%;,0.00,1.08,13.85
1888090,1888090,Chlorite Fe-rich,2832,O 42.52%;  Fe 27.92%;  Al 15.36%;  Si 14.2%;  C 0%;,6.09,1.23,130.34
1888091,1888091,Goethite,3072,O 38.94%;  Fe 37.39%;  Al 12.04%;  Si 9.94%;  Mn 1.68%;  C 0%;,0.00,1.26,1.94
1888092,1888092,Chlorite Fe-rich,2311,Fe 35.85%;  O 35.23%;  Al 15.54%;  Si 13.38%;  C 0%;,0.00,1.02,6.51
1888093,1888093,Chlorite Fe-rich,2659,O 40.51%;  Fe 33.23%;  Al 13.58%;  Si 12.68%;  C 0%;,0.00,1.85,121.06
1888094,1888094,Chlorite Fe-rich,2620,O 39.13%;  Fe 33.82%;  Al 14.51%;  Si 12.53%;  C 0%;,0.00,1.10,12.33
1888095,1888095,Goethite + Si,2849,O 38.85%;  Fe 37.12%;  Al 11.83%;  Si 11.38%;  Mg 0.83%;  V 0.01%;  C 0%;,2.91,1.54,415.52
1888096,1888096,Goethite + Si,2853,Fe 39.64%; O 37.55%;  Si 11.86%;  Al 10.95%;  C 0%;,0.00,1.00,3.32
1888097,1888097,Goethite + Si,2771,O 37.06%;  Fe 35.9%;  Al 14.1%;  Si 11.63%;  Cr 1.31%;  C 0%;,0.00,1.28,16.48
1888098,1888098,Goethite,3298,Fe 51.37%;  O 39.24%;  Al 4.95%;  Si 4.43%;  C 0%;,0.00,1.01,9.00
1888099,1888099,Hematite,3442,Fe 64.58%;  O 33.02%;  Si 1.34%;  Al 0.74%;  Mg 0.33%;  C 0%;,0.00,1.03,7.62
1888100,1888100,Goethite + Si,2348,Fe 38.77%;  O 33.63%;  Si 14.98%;  Al 12.63%;  C 0%;,0.00,1.00,0.28
1888101,1888101,Goethite,3135,Fe 43.35%;  O 38.24%;  Al 9.27%;  Si 8.52%;  Mg 0.62%;  C 0%;,0.00,1.03,4.57
1888102,1888102,Quartz,4099,O 52.67%;  Si 47.33%;  C 0%;,0.00,1.03,11.08
1888103,1888103,Goethite,3270,Fe 50.06%;  O 38.56%;  Si 6.45%;  Al 4.93%;  C 0%;,0.00,1.00,3.05
1888105,1888105,Quartz,3747,Si 50.32%;  O 49.68%;,0.43,1.23,1293.94
1888107,1888107,Serpentine,3037,O 49.32%;  Mg 24.64%;  Si 18.74%;  Fe 4.5%;  Ni 2.58%;  S 0.2%;  C 0%;,0.00,1.13,539.90
1888109,1888109,Chlorite,3012,O 48.36%;  Mg 24.22%;  Si 17.91%;  Al 5.8%;  Fe 3.72%;  C 0%;,0.00,1.07,1389.51
1888111,1888111,Chlorite,3171,O 49.2%;  Mg 25.24%;  Si 15.71%;  Al 9.21%;  Ba 0.64%;  C 0%;,0.00,1.18,1416.38
1888113,1888113,Serpentine Fe-rich,2539,O 38.32%;  Si 24.14%;  Fe 23.7%;  Mg 7.24%;  Ni 6.6%;  C 0%;,7.92,1.25,589.35
1888114,1888114,Serpentine Fe-rich,2693,O 42.06%;  Fe 23.68%;  Si 21.03%;  Mg 6.82%;  Ni 6.41%;  C 0%;,0.00,1.15,30.33
1888115,1888115,Serpentine Fe-rich,2742,O 37.82%;  Fe 29.05%;  Si 21.33%;  Ni 6.35%;  Mg 5.45%;  C 0%;,0.00,1.01,7.20
1888117,1888117,Quartz,2510,O 40.26%;  Si 30.81%;  Mg 19.79%;  Ni 8.8%;  Al 0.34%;  C 0%;,1.25,1.09,625.36
1888118,1888118,Chr Cr-Magnetite,3271,Fe 35.83%;  O 35.24%;  Cr 17.79%;  Si 7.13%;  Al 2.16%;  Mg 1.86%;  C 0%;,0.00,1.01,3.05
1888119,1888119,Chlorite,2579,O 36.78%;  Fe 26.44%;  Si 20.67%;  Mg 6.71%;  Ni 5.23%;  Al 4.16%;  C 0%;,0.00,1.20,4.85
1888121,1888121,Chlorite,2490,O 40.17%;  Fe 23.42%;  Si 23.32%;  Mg 7.4%;  Ni 4.8%;  Al 0.88%;  C 0%;,0.00,1.18,171.20
1888123,1888123,Quartz,3738,Si 50.8%; O 49.2%;  C 0%;,0.00,1.10,2260.45
1888125,1888125,Goethite,3023,Fe 50.69%;  O 37.08%;  Al 6.53%;  Si 5.69%;  C 0%;,1.91,1.17,28.39
1888126,1888126,Unclassified,2896,O 49.58%;  Al 20.97%;  Si 19.03%;  Fe 10.42%;  C 0%;,3.89,1.35,85.46
1888127,1888127,Chlorite Fe-rich,2863,O 44.43%;  Fe 21.44%;  Al 16.12%;  Si 16.12%;  Ba 1.89%;  C 0%;,0.00,1.18,4.16
1888128,1888128,Goethite,3271,Fe 56.92%;  O 36.35%;  Al 3.79%;  Si 2.94%;  C 0%;,0.00,1.02,3.32
1888129,1888129,Goethite + Si,2839,Fe 40.27%;  O 37.18%;  Al 10.87%;  Si 10.34%;  Cr 1.34%;  C 0%;,0.00,1.20,8.17
1888130,1888130,Hematite,3092,Fe 70.94%;  O 27.62%;  Si 1.44%;  C 0%;,0.00,1.25,38.78
1888131,1888131,Hematite,2470,Fe 64.46%;  O 32.86%;  Si 2.68%;  C 0%;,0.00,1.67,49.17
1888132,1888132,Chlorite Fe-rich,2608,O 44.05%;  Fe 30.78%;  Si 13.44%;  Al 11.73%;  C 0%;,0.00,1.01,10.80
1888133,1888133,Goethite,3076,Fe 47%;  O 36.64%;  Al 6.45%;  Si 6.34%;  Ni 3.57%;  C 0%;,0.00,1.04,1.52
1888134,1888134,Unclassified,2017,Fe 57.19%;  O 19.13%;  Al 12.93%;  Si 10.75%;  C 0%;,0.00,1.02,5.40
1888135,1888135,Goethite,2541,Fe 58.46%;  O 33.42%;  Al 3.33%;  Si 3.33%;  Cr 1.46%;  C 0%;,0.00,1.07,7.62
1888136,1888136,Chlorite Fe-rich,2908,O 41.01%;  Fe 32.08%;  Al 14.88%;  Si 12.03%;  C 0%;,0.00,1.34,69.25
1888137,1888137,Goethite,2453,O 39.22%;  Fe 38.14%;  Al 12.71%;  Si 9.92%;  C 0%;,0.00,1.17,12.33
1888138,1888138,Goethite,3107,Fe 56.94%;  O 33.95%;  Si 4.62%;  Al 4.49%;  C 0%;,0.00,1.05,22.85
1888139,1888139,Goethite,2816,Fe 56.18%;  O 36.05%;  Si 3.95%;  Al 3.82%;  C 0%;,0.00,0.00,0.28
1888140,1888140,Goethite,3300,Fe 57.5%;  O 35.68%;  Al 2.39%;  Mg 2.27%;  Si 2.16%;  C 0%;,0.00,1.31,63.30
1888141,1888141,Goethite,2809,Fe 45.97%;  O 37.46%;  Si 8.81%;  Al 7.76%;  C 0%;,0.00,1.00,2.77
1888142,1888142,Goethite,2549,Fe 51.08%;  O 30%;  Al 10.15%;  Si 8.77%;  C 0%;,0.00,1.65,39.06
1888143,1888143,Chlorite Fe-rich,2669,O 41.37%;  Fe 27.98%;  Al 16.14%;  Si 12.84%;  Cr 0.94%;  Mg 0.73%;  C 0%;,0.00,1.20,50.97
1888144,1888144,Goethite,2745,Fe 56.08%;  O 34.18%;  Al 4.74%;  Si 3.28%;  Mg 1.7%;  C 0%;,0.00,1.22,5.26
1888145,1888145,Goethite,2302,Fe 61.13%;  O 26.94%;  Al 6.29%;  Si 5.65%;  C 0%;,0.00,1.00,3.19
1888146,1888146,Goethite,3108,Fe 40.99%;  O 38.13%;  Al 11.28%;  Si 9.6%;  C 0%;,0.00,1.07,36.98
1888147,1888147,Chlorite Fe-rich,2707,O 44.9%;  Fe 22.01%;  Si 16.76%;  Al 16.33%;  C 0%;,0.00,1.01,9.14
1888148,1888148,Goethite,2520,Fe 53.02%;  O 32%;  Al 6.89%;  Si 5.84%;  Mn 1.89%;  Cr 0.36%;  C 0%;,0.00,1.62,51.11
1888149,1888149,Goethite,2925,Fe 48.4%;  O 36.36%;  Al 8.29%;  Si 6.95%;  C 0%;,0.00,1.43,8.45
1888150,1888150,Hematite,2624,Fe 65.86%;  O 27.34%;  Si 4.82%;  Mn 1.98%;  C 0%;,0.00,1.00,0.28
1888151,1888151,Goethite,2477,Fe 53.86%;  O 33.28%;  Al 6.75%;  Si 6.11%;  C 0%;,0.00,1.02,2.35
1888152,1888152,Goethite,2448,Fe 44.64%;  O 36.61%;  Al 10%;  Si 8.75%;  C 0%;,0.00,0.00,0.14
1888153,1888153,Goethite,2373,Fe 58.49%;  O 25.16%;  Si 8.33%;  Al 8.02%;  C 0%;,0.00,1.26,27.01
1888154,1888154,Goethite,2859,Fe 53%;  O 34.6%;  Al 6.4%;  Si 5.22%;  Mg 0.78%;  C 0%;,0.00,0.00,0.28
1888155,1888155,Goethite,3166,Fe 57.14%;  O 38.14%;  Si 3.01%;  Al 1.7%;  C 0%;,0.00,1.01,10.80
1888156,1888156,Goethite,2812,Fe 62.23%;  O 35.21%;  Si 2.56%;  C 0%;,0.00,1.17,6.79
1888158,1888158,Smectite Fe-rich,2291,Fe 32.7%;  O 30.4%;  Si 28.49%;  Ni 4.4%;  Al 4.02%;  C 0%;,0.00,1.10,22.85
1888159,1888159,Chlorite,2642,Fe 43.09%;  O 27.66%;  Si 11.7%;  Mg 8.78%;  Ni 4.92%;  Al 3.86%;  C 0%;,0.00,1.38,37.54
1888160,1888160,Goethite + Si,2657,Fe 41.62%;  O 33.94%;  Si 17.71%;  Al 5.11%;  Ni 1.61%;  C 0%;,10.35,2.36,1251.97
1888161,1888161,Smectite Fe-rich,2941,O 39.98%;  Fe 27.53%;  Si 21.66%;  Mg 4.71%;  Ni 3.55%;  Al 2.56%;  C 0%;,0.00,1.86,138.65
1888162,1888162,Goethite,3272,Fe 62.06%;  O 28.85%;  Si 5.45%;  Al 2.18%;  Mn 1.45%;  C 0%;,0.00,1.04,7.62
1888163,1888163,Goethite + Si,2864,Fe 44.5%;  O 29.09%;  Si 17.29%;  Al 4.56%;  Ni 4.56%;  C 0%;,0.00,1.09,3.60
1888164,1888164,Goethite,2868,Fe 52.04%;  O 37.58%;  Si 8.54%;  Al 1.84%;  C 0%;,0.00,1.07,5.96
1888165,1888165,Chlorite,2808,O 44.8%;  Mg 23.85%;  Si 17.26%;  Al 6.06%;  Fe 5.8%;  Ni 2.24%;  C 0%;,7.94,1.25,382.42
1888166,1888166,Chlorite,2642,Fe 43.09%;  O 27.66%;  Si 11.7%;  Mg 8.78%;  Ni 4.92%;  Al 3.86%;  C 0%;,0.00,2.23,81.44
1888167,1888167,Quartz,3770,O 51.44%;  Si 48.56%;,0.00,1.15,1004.74
1888168,1888168,Hematite,3637,Fe 66.48%;  O 31.5%;  Si 2.02%;  C 0%;,0.00,1.07,10.94
1888169,1888169,Hematite,2948,Fe 67.6%;  O 24.9%;  Si 5.21%;  Al 2.29%;  C 0%;,0.00,1.00,2.22
1888170,1888170,Goethite,3243,Fe 62.19%;  O 26.4%;  Mg 5.82%;  Si 4.03%;  Al 1.57%;  C 0%;,0.00,1.02,7.48
1888171,1888171,Goethite,2795,Fe 53.63%;  O 34%;  Si 9.53%;  Al 2.84%;  C 0%;,0.00,1.29,0.42
1888172,1888172,Smectite Fe-rich,2951,O 39.07%;  Fe 36.67%;  Si 17.35%;  Al 6.91%;  C 0%;,0.00,1.14,2.08
1888173,1888173,Goethite + Si,3045,Fe 57.67%;  O 27.15%;  Si 10.7%;  Mg 2.92%;  Al 1.56%;  C 0%;,0.00,1.00,1.39
1888174,1888174,Goethite,3026,Fe 56.06%;  O 29.77%;  Mg 7.2%;  Si 4.44%;  Al 2.52%;  C 0%;,0.00,1.07,7.89
1888175,1888175,Chlorite,3241,Fe 46.45%;  O 33.18%;  Si 11.73%;  Mg 5.56%;  Al 3.09%;  C 0%;,0.00,0.00,0.14
1888176,1888176,Goethite + Si,2782,Fe 40.32%;  O 36.76%;  Si 14.71%;  Al 4.53%;  Ni 3.68%;  C 0%;,0.00,1.18,18.84
1888177,1888177,Goethite + Si,2555,Fe 43.35%;  O 33.09%;  Si 18.35%;  Al 5.2%;  C 0%;,0.00,1.00,0.28
1888178,1888178,Goethite,3298,Fe 62.44%;  O 28.29%;  Mg 6.34%;  Si 2.93%;  C 0%;,0.00,1.02,10.11
1888179,1888179,Goethite + Si,2837,Fe 44.95%;  O 37.37%;  Si 13.97%;  Al 3.7%;  C 0%;,0.00,1.09,2.35
1888180,1888180,Goethite + Si,2869,O 40.1%;  Fe 39.94%;  Si 14.45%;  Al 5.52%;  C 0%;,0.00,1.05,1.80
1888181,1888181,Goethite + Si,2802,Fe 46.85%;  O 34.36%;  Si 14.5%;  Al 4.3%;  C 0%;,0.00,1.03,3.60
1888182,1888182,Smectite Fe-rich,3289,O 39.49%;  Fe 38.69%;  Si 17.14%;  Al 4.69%;  C 0%;,0.00,1.12,2.35
1888183,1888183,Goethite,3242,Fe 57%;  O 32.44%;  Si 4.96%;  Mg 2.8%;  Mn 2.8%;  C 0%;,0.00,1.03,6.51
1888184,1888184,Chlorite,2776,O 40.84%;  Fe 32.74%;  Si 17.5%;  Mg 5.02%;  Al 3.89%;  C 0%;,0.00,1.46,142.80
1888185,1888185,Hematite,3337,Fe 68.57%;  O 27.89%;  Si 2.06%;  Al 1.49%;  C 0%;,0.00,1.08,15.51
1888186,1888186,Chlorite,2693,O 34.6%;  Fe 33.86%;  Si 13.94%;  Mg 7.58%;  Al 5.26%;  Ni 4.77%;  C 0%;,25.72,1.68,1070.67
1888187,1888187,Chlorite,2480,Fe 43.1%;  O 28.53%;  Mg 12.54%;  Si 12.07%;  Al 3.76%;  C 0%;,0.00,1.13,1.25
1888188,1888188,Goethite + Si,2894,O 39.8%;  Fe 36.03%;  Si 15.92%;  Al 5.73%;  Ni 2.51%;  C 0%;,9.10,2.15,488.52
1888189,1888189,Smectite Fe-rich,3047,O 41.94%;  Fe 31.42%;  Si 18.24%;  Al 4.53%;  Ni 3.86%;  C 0%;,0.00,1.23,7.06
1888190,1888190,Chlorite,2531,O 36.44%;  Fe 30.62%;  Si 14.64%;  Mg 12.81%;  Al 5.49%;  C 0%;,0.00,1.03,9.42
1888191,1888191,Smectite Fe-rich,2879,O 40.62%;  Fe 31.16%;  Si 19.69%;  Al 7.44%;  Cr 1.09%;  C 0%;,0.00,1.16,18.01
1888192,1888192,Goethite,2952,Fe 55.56%;  O 32.41%;  Si 7.54%;  Al 4.5%;  C 0%;,0.00,1.03,8.59
1888193,1888193,Goethite,2819,Fe 47.18%;  O 35.22%;  Si 9.68%;  Ni 4.3%;  Al 3.63%;  C 0%;,0.00,1.00,2.08
1888194,1888194,Smectite Fe-rich,3063,O 37.65%;  Fe 35.37%;  Si 19.97%;  Al 5.64%;  Zn 1.37%;  C 0%;,0.00,1.10,12.47
1888195,1888195,Chlorite,2890,O 39.22%;  Fe 21.45%;  Si 15.2%;  Mg 13.73%;  Al 5.15%;  Ni 4.41%;  V 0.86%;  C 0%;,0.00,1.10,17.73
1888196,1888196,Goethite,2577,Fe 45.69%;  O 38.51%;  Si 9.77%;  Ni 4.74%;  Al 1.29%;  C 0%;,0.00,1.09,4.29
1888197,1888197,Smectite Fe-rich,2681,O 36.19%;  Fe 30.37%;  Si 23.1%;  Al 5.17%;  Ni 5.17%;  C 0%;,0.00,1.47,46.95
1888198,1888198,Goethite + Si,2855,Fe 45.77%;  O 36.88%;  Si 11.37%;  Al 5.98%;  C 0%;,0.00,1.13,2.08
1888199,1888199,Goethite + Si,2822,Fe 42.41%;  O 38.62%;  Si 14.09%;  Al 4.88%;  C 0%;,0.00,1.15,3.60
1888200,1888200,Goethite + Si,2816,Fe 47.97%;  O 34.28%;  Si 14.36%;  Al 3.39%;  C 0%;,0.00,1.15,4.02
1888201,1888201,Goethite,2971,Fe 43.42%;  O 38.38%;  Si 9.1%;  Al 7.98%;  Cr 1.12%;  C 0%;,0.00,1.00,31.03
1888202,1888202,Chlorite,2850,Fe 44.91%;  O 34.6%;  Si 10.18%;  Mg 5.97%;  Al 4.34%;  C 0%;,0.00,1.07,3.88
1888203,1888203,Goethite + Si,3222,Fe 49.71%;  O 33.14%;  Si 11.87%;  Ni 3.53%;  Al 1.76%;  C 0%;,0.00,1.18,3.88
1888204,1888204,Goethite,3113,Fe 57.71%;  O 32.23%;  Si 5.61%;  Al 4.46%;  C 0%;,0.00,1.11,14.96
1888205,1888205,Hematite,3010,Fe 64.92%;  O 31.59%;  Si 3.48%;  C 0%;,0.00,1.14,8.03
1888206,1888206,Goethite,2873,Fe 44.61%;  O 40.57%;  Si 9.26%;  Al 5.56%;  C 0%;,0.00,1.02,4.29
1888207,1888207,Smectite Fe-rich,2610,O 33.81%;  Fe 29.51%;  Si 25.64%;  Ni 5.01%;  Mg 3.87%;  Al 2.15%;  C 0%;,0.00,1.36,143.36
1888208,1888208,Smectite Fe-rich,2618,O 36.01%;  Fe 34.59%;  Si 24.84%;  Al 4.56%;  C 0%;,0.00,1.19,11.36
1888209,1888209,Chlorite,2868,O 45.59%;  Fe 19.6%;  Si 14.29%;  Mg 13.37%;  Al 7.14%;  C 0%;,0.00,1.17,20.64
1888210,1888210,Goethite + Si,2895,Fe 42.9%;  O 38.85%;  Si 13.73%;  Al 4.52%;  C 0%;,0.00,1.00,2.49
1888211,1888211,Goethite,2942,Fe 49.22%;  O 35.25%;  Si 9.16%;  Al 6.37%;  C 0%;,0.00,1.02,5.26
1888212,1888212,Goethite + Si,2814,Fe 40.48%;  O 37.14%;  Si 17.46%;  Al 4.92%;  C 0%;,0.00,1.05,13.57
1888213,1888213,Goethite,2347,Fe 60.83%;  O 26.27%;  Si 7.83%;  Al 5.07%;  C 0%;,0.00,1.01,8.45
1888214,1888214,Chlorite,2460,Fe 38.56%;  O 29.73%;  Si 15.86%;  Mg 9.19%;  Al 6.67%;  C 0%;,0.00,1.04,23.41
1888215,1888215,Smectite Fe-rich,2812,O 38.24%;  Fe 36.76%;  Si 18.3%;  Al 6.7%;  C 0%;,0.00,1.31,18.42
1888216,1888216,Goethite + Si,2894,Fe 46.83%;  O 34.44%;  Si 13.91%;  Al 4.82%;  C 0%;,0.00,1.05,4.99
1888217,1888217,Goethite,2930,Fe 50.32%;  O 34.5%;  Si 8.95%;  Al 6.23%;  C 0%;,0.00,1.06,31.16
1888218,1888218,Goethite + Si,2602,Fe 55.39%;  O 32.02%;  Si 10.62%;  Al 1.97%;  C 0%;,0.00,1.10,6.23
1888219,1888219,Goethite + Si,2852,Fe 46.14%;  O 37.59%;  Si 12.9%;  Al 3.37%;  C 0%;,0.00,1.00,1.52
1888220,1888220,Smectite Fe-rich,2169,O 43.43%;  Fe 30.9%;  Si 18.51%;  Ni 4.03%;  Al 3.13%;  C 0%;,0.00,1.22,71.61
1888221,1888221,Smectite Fe-rich,2854,O 36.3%;  Fe 30.52%;  Si 22.96%;  Ni 8.15%;  Al 2.07%;  C 0%;,0.00,1.20,42.80
1888222,1888222,Smectite Fe-rich,2912,O 39.28%;  Fe 36.62%;  Si 17.21%;  Al 6.89%;  C 0%;,0.00,1.09,2.08
1888223,1888223,Smectite Fe-rich,2635,O 36.83%;  Fe 28.68%;  Si 19.65%;  Ni 9.75%;  Al 5.09%;  C 0%;,0.00,1.05,14.68
1888224,1888224,Goethite + Si,2725,Fe 51.33%;  O 34.32%;  Si 11.39%;  Al 2.96%;  C 0%;,0.00,1.00,2.63
1888225,1888225,Goethite,2781,Fe 52.14%;  O 35.69%;  Si 9.05%;  Al 3.13%;  C 0%;,0.00,1.01,2.35
1888226,1888226,Chlorite,2839,O 43.52%;  Fe 18.44%;  Mg 17.15%;  Si 13.98%;  Al 6.92%;  C 0%;,0.00,1.00,9.28
1888227,1888227,Goethite,2848,Fe 46.57%;  O 37.13%;  Si 7.5%;  Al 6.08%;  Mg 2.72%;  C 0%;,0.00,1.02,1.94
1888228,1888228,Goethite + Si,2781,Fe 44.87%;  O 37.39%;  Si 13.78%;  Al 3.96%;  C 0%;,0.00,1.11,6.93
1888229,1888229,Goethite,2899,Fe 54.56%;  O 32.42%;  Si 9.84%;  Al 3.18%;  C 0%;,0.00,1.06,6.09
1888230,1888230,Goethite + Si,3049,Fe 55.63%;  O 32.13%;  Si 10.57%;  Al 1.67%;  C 0%;,0.00,1.03,5.54
1888231,1888231,Goethite,3100,Fe 45.24%;  O 37.64%;  Mg 6.39%;  Si 6.27%;  Al 4.46%;  C 0%;,0.00,1.03,3.88
1888232,1888232,Goethite,2787,Fe 45.57%;  O 34.58%;  Si 9.49%;  Al 6.87%;  Ni 3.5%;  C 0%;,0.00,1.00,1.94
1888233,1888233,Qz/Gth,2766,Fe 43.51%;  O 36.12%;  Si 20.36%;  C 0%;,13.08,2.88,447.38
1888234,1888234,Chlorite,2124,Fe 39.11%;  O 33.52%;  Si 10.34%;  Mg 7.12%;  Ni 6.7%;  Al 3.21%;  C 0%;,0.00,1.19,36.43
1888235,1888235,Goethite,3020,Fe 49.53%;  O 41.22%;  Si 5.74%;  Al 3.51%;  C 0%;,0.00,1.44,16.76
1888236,1888236,Goethite,2945,Fe 50.72%;  O 34.93%;  Si 9.09%;  Al 5.26%;  C 0%;,0.00,1.09,9.42
1888237,1888237,Goethite + Si,2803,Fe 40.32%;  O 36.23%;  Si 15.02%;  Al 4.48%;  Ni 3.95%;  C 0%;,0.00,1.10,3.19
1888238,1888238,Goethite,2950,Fe 51.83%;  O 33.5%;  Si 8.72%;  Al 5.94%;  C 0%;,0.00,1.16,9.83
1888239,1888239,Goethite + Si,2797,Fe 53.51%;  O 34.3%;  Si 10.52%;  Al 1.68%;  C 0%;,0.96,1.49,42.80
1888240,1888240,Smectite Fe-rich,2602,Fe 31.25%;  Si 30.47%;  O 26.72%;  Ni 5%;  Mg 4.22%;  Al 2.34%;  C 0%;,0.00,1.39,79.37
1888241,1888241,Chromite Al > 10,3001,O 34.51%;  Fe 34.37%;  Al 12.99%;  Cr 10.69%;  Si 5.41%;  Mn 2.03%;  C 0%;,0.00,1.05,7.48
1888242,1888242,Goethite + Si,2780,Fe 37.25%;  O 36.13%;  Si 14.88%;  Ni 4.88%;  Al 4.63%;  Mg 2.25%;  C 0%;,0.00,1.00,2.63
1888243,1888243,Goethite + Si,2963,Fe 43.57%;  O 37.53%;  Si 10.32%;  Al 6.7%;  Mg 1.88%;  C 0%;,0.00,1.00,7.06
1888244,1888244,Goethite,2916,Fe 48.62%;  O 39.7%;  Si 6.91%;  Al 4.77%;  C 0%;,0.00,1.00,3.74
1888245,1888245,Goethite,2817,Fe 56.86%;  O 33.96%;  Si 5.41%;  Al 3.77%;  C 0%;,0.00,1.53,15.37
1888246,1888246,Goethite,2817,Fe 52.06%;  O 34.37%;  Si 9.14%;  Al 4.42%;  C 0%;,0.00,1.03,3.46
1888247,1888247,Goethite,2797,Fe 54.86%;  O 33.13%;  Si 9.73%;  Al 2.28%;  C 0%;,0.00,1.04,14.54
1888248,1888248,Smectite Fe-rich,3202,O 49.68%;  Fe 27.74%;  Si 21.77%;  Al 0.81%;  C 0%;,0.00,1.24,5.26
1888249,1888249,Hematite,3569,Fe 67.08%;  O 30.21%;  Mn 1.47%;  Na 1.24%;  C 0%;,0.00,1.28,27.84
1888250,1888250,Goethite + Si,2424,Fe 52.18%;  O 25.5%;  Si 10.4%;  Al 6.38%;  Ni 5.54%;  C 0%;,0.00,1.14,15.65
1888251,1888251,Goethite,3002,Fe 49.64%;  O 39.48%;  Si 5.95%;  Al 4.93%;  C 0%;,0.00,1.31,4.02
1888252,1888252,Smectite Fe-rich,3227,O 44.47%;  Fe 27.83%;  Si 22.11%;  Mg 4.6%;  Al 0.99%;  C 0%;,0.00,1.21,18.56
1888253,1888253,Smectite Fe-rich,2621,O 42.82%;  Fe 32.44%;  Si 20.64%;  Ni 2.82%;  Al 1.28%;  C 0%;,0.00,1.03,9.00
1888254,1888254,Goethite,2748,Fe 48.67%;  O 32.11%;  Si 9.48%;  Ni 5.82%;  Al 3.92%;  C 0%;,0.00,1.00,2.63
1888255,1888255,Goethite + Si,2693,Fe 44.64%;  O 36.13%;  Si 11.34%;  Al 5.3%;  Ni 2.59%;  C 0%;,0.00,1.12,1.52
1888256,1888256,Goethite,2735,Fe 49.49%;  O 36.72%;  Si 9.87%;  Al 3.92%;  C 0%;,0.00,1.00,2.77
1888257,1888257,Smectite Fe-rich,2894,O 40.48%;  Fe 28.96%;  Si 27.2%;  Ni 2.24%;  Al 1.12%;  C 0%;,4.79,1.29,214.83
1888258,1888258,Smectite Fe-rich,3081,O 47.84%;  Si 25.65%;  Fe 24.78%;  Al 1.73%;  C 0%;,0.00,1.06,6.51
1888259,1888259,Smectite Fe-rich,2562,O 43%;  Si 27.54%;  Fe 27.54%;  Al 1.91%;  C 0%;,0.00,1.65,91.14
1888260,1888260,Goethite + Si,2260,Fe 52.25%;  O 31.83%;  Si 10.77%;  Al 3.54%;  K 1.61%;  C 0%;,0.00,1.10,11.50
1888261,1888261,Goethite,2799,Fe 49.53%;  O 34.19%;  Si 9.36%;  Mg 3.39%;  Al 2.85%;  K 0.68%;  C 0%;,0.00,1.09,4.99
1888262,1888262,Goethite,3023,Fe 60.2%;  O 26.96%;  Si 8.8%;  Al 4.05%;  C 0%;,0.00,1.07,11.22
1888263,1888263,Smectite Fe-rich,2892,O 37.14%;  Si 27.07%;  Fe 25.58%;  Mg 4.63%;  Ni 4.49%;  Al 1.09%;  C 0%;,0.00,1.02,10.80
1888264,1888264,Goethite,2418,Fe 59.16%;  O 30.25%;  Si 7.56%;  Al 3.03%;  C 0%;,0.00,1.25,3.88
1888265,1888265,Smectite Fe-rich,2412,O 39.55%;  Fe 31.03%;  Si 27.97%;  Al 1.45%;  C 0%;,1.77,1.49,230.20
1888266,1888266,Ol/Px Alt,2584,Fe 39.82%;  Si 28.76%;  O 27.43%;  Mg 3.98%;,0.00,1.16,7.89
1888267,1888267,Smectite Fe-rich,3281,O 39.46%;  Fe 34.29%;  Si 20.54%;  Mg 4.22%;  Al 1.5%;  C 0%;,0.00,1.01,6.09
1888268,1888268,Talc,2888,O 41.13%;  Si 27.82%;  Fe 26.26%;  Mg 4.32%;  V 0.48%;,0.00,1.10,45.98
1888269,1888269,Qz/Gth,3161,Fe 40.23%;  O 38.03%;  Si 21.73%;  C 0%;,0.00,1.12,2.35
1888270,1888270,Smectite Fe-rich,2667,O 44.09%;  Si 26.68%;  Fe 23.32%;  Mg 3.19%;  Al 1.76%;  V 0.96%;  C 0%;,0.00,1.22,4.16
1888271,1888271,Smectite Fe-rich,2079,O 42.98%;  Fe 33.19%;  Si 22.77%;  Al 1.06%;  C 0%;,0.00,1.11,20.08
1888272,1888272,Smectite Fe-rich,2681,O 44.85%;  Si 30.88%;  Fe 22.21%;  Al 2.06%;  C 0%;,0.00,1.14,10.94
1888273,1888273,Serpentine,2866,O 47.28%;  Mg 25.83%;  Si 20.24%;  Fe 6.65%;  C 0%;,0.00,1.28,850.58
1888274,1888274,Smectite Fe-rich,2626,O 45.17%;  Fe 32.87%;  Si 19.31%;  Ca 1.56%;  Al 1.09%;  C 0%;,0.00,0.00,0.14
1888275,1888275,Unclassified,2968,Fe 42.35%;  O 39.82%;  Si 8.98%;  Mg 8.85%;  C 0%;,0.00,1.01,8.45
1888277,1888277,Chlorite,2452,Fe 41.6%; O 34.48%;  Si 12.8%;  Mg 6.51%;  Ni 3.22%;  Al 1.39%;  C 0%;,7.85,2.27,224.38
1888278,1888278,Chlorite,2557,Fe 37.26%; O 34.67%;  Si 17.39%;  Mg 8.56%;  Al 2.13%;  C 0%;,0.00,1.76,186.57
1888279,1888279,Chlorite,2595,Fe 43.47%;  O 34.83%;  Si 13.19%;  Mg 7.7%;  Al 0.82%;  C 0%;,6.88,3.25,69.39
1888280,1888280,Chlorite,2424,Fe 41.11%;  O 34.88%;  Si 14.25%;  Mg 7.49%;  Al 2.01%;  Ni 0.24%;  C 0%;,10.38,1.53,614.42
1888281,1888281,Chlorite,2666,Fe 40.43%;  O 36.29%;  Si 15%;  Mg 6.71%;  Al 1.57%;  C 0%;,0.00,1.09,30.61
1888282,1888282,Goethite,2936,Fe 55.16%;  O 36.9%;  Mg 4.37%;  Si 3.57%;  C 0%;,0.00,1.01,2.35
1888283,1888283,Goethite,2690,Fe 60.32%;  O 32.9%;  Si 3.46%;  Mg 3.32%;  C 0%;,0.00,1.04,9.83
1888284,1888284,Goethite,2756,Fe 52.8%;  O 38.63%;  Si 4.72%;  Mg 3.85%;  C 0%;,0.00,1.01,2.49
1888285,1888285,Chlorite,2666,Fe 40.43%;  O 36.29%;  Si 15%;  Mg 6.71%;  Al 1.57%;  C 0%;,0.00,0.00,0.14
1888286,1888286,Goethite + Si,2695,Fe 43.78%;  O 35%;  Si 15.27%;  Mg 4.73%;  Al 1.22%;  C 0%;,0.00,1.25,3.46
1888287,1888287,Hematite,2657,Fe 64.36%;  O 33.27%;  Si 1.71%;  Al 0.54%;  Mg 0.13%;  C 0%;,0.00,1.03,11.63
1888288,1888288,Chlorite,2666,Fe 40.43%;  O 36.29%;  Si 15%;  Mg 6.71%;  Al 1.57%;  C 0%;,0.00,0.00,0.14
1888289,1888289,Goethite,2550,Fe 54.45%;  O 35.24%;  Si 7.89%;  Mg 1.79%;  Al 0.63%;  C 0%;,0.00,1.46,4.43
1888290,1888290,Goethite,2843,Fe 52.56%;  O 34.77%;  Si 7.28%;  Mg 5.39%;  C 0%;,0.00,1.09,2.08
1888291,1888291,Goethite,2475,Fe 55.67%;  O 37%;  Si 6.46%;  Al 0.87%;  C 0%;,0.00,1.12,0.55
1888292,1888292,Goethite,2442,Fe 51.71%;  O 34.78%;  Mg 5.91%;  Si 5.77%;  Al 1.84%;  C 0%;,0.00,1.05,5.40
1888293,1888293,Goethite,2367,Fe 59.42%;  O 28.02%;  Si 7.81%;  Mg 4.75%;  C 0%;,0.00,0.50,0.42
1888294,1888294,Goethite,2583,Fe 59.42%;  O 32.27%;  Si 4.43%;  Mg 3.88%;  C 0%;,0.00,1.12,5.12
1888295,1888295,Goethite,2671,Fe 49.66%;  O 35.39%;  Si 8.92%;  Mg 6.04%;  C 0%;,0.00,0.00,0.14
1888296,1888296,Goethite,2769,Fe 52.02%;  O 38.25%;  Mg 4.87%;  Si 4.87%;  C 0%;,0.00,1.27,3.19
1888297,1888297,Goethite,2567,Fe 57.84%;  O 29.21%;  Si 7.16%;  Mg 5.38%;  Al 0.43%;  C 0%;,0.00,1.27,3.60
1888298,1888298,Goethite,2551,Fe 56.35%;  O 29.84%;  Si 5.3%;  Mg 4.69%;  Cu 2.84%;  V 0.99%;  C 0%;,0.00,1.04,0.55
1888299,1888299,Goethite + Si,2453,Fe 47.62%;  O 35.33%;  Si 12.44%;  Mg 4.61%;  C 0%;,0.00,0.00,0.28
1888300,1888300,Chlorite,2531,Fe 50.35%;  O 32.94%;  Si 10.34%;  Mg 5.18%;  Al 1.17%;  C 0%;,0.00,1.12,0.97
1888301,1888301,Chlorite,2666,Fe 40.43%;  O 36.29%;  Si 15%;  Mg 6.71%;  Al 1.57%;  C 0%;,0.00,1.00,0.42
1888302,1888302,Goethite,2515,Fe 49%;  O 33.82%;  Si 9.3%;  Mg 7.43%;  Al 0.46%;  C 0%;,26.67,1.12,12.19
1888303,1888303,Goethite + Si,2258,Fe 48.5%;  O 32.02%;  Si 11.58%;  Mg 5.99%;  Ni 1.91%;  C 0%;,0.00,1.15,4.85
1888304,1888304,Goethite,2723,Fe 59.58%;  O 33.58%;  Mg 3.98%;  Si 2.86%;  C 0%;,0.00,1.00,9.42
1888305,1888305,Goethite,2768,Fe 52.59%;  O 40.15%;  Si 3.52%;  Mg 2.86%;  Al 0.88%;  C 0%;,0.00,1.04,4.43
1888306,1888306,Goethite,2579,Fe 59.78%;  O 31.96%;  Si 6.52%;  Al 1.75%;  C 0%;,0.00,1.00,0.28
1888307,1888307,Chlorite,2429,Fe 44.98%;  O 33.72%;  Si 11.77%;  Mg 7.15%;  Al 2.38%;  C 0%;,0.00,1.01,7.89
1888308,1888308,Goethite + Si,2512,Fe 40.55%;  O 36.84%;  Si 14.2%;  Mg 5.84%;  Ni 2.59%;  C 0%;,0.00,1.00,4.99
1888309,1888309,Chlorite,2496,Fe 46.2%;  O 31.58%;  Si 14.33%;  Mg 5.56%;  Al 2.34%;  C 0%;,4.46,1.13,35.60
1888310,1888310,Chlorite Fe-rich,2670,O 45.65%;  Fe 33.61%;  Si 16.05%;  Al 4.68%;  C 0%;,4.81,1.41,57.62
1888311,1888311,Goethite,3234,Fe 54.33%;  O 35.65%;  Si 6.23%;  Al 3.79%;  C 0%;,0.00,1.26,2.77
1888312,1888312,Unclassified,2919,O 45.01%;  Fe 44.53%;  Si 10.46%;  C 0%;,0.00,1.00,1.66
1888313,1888313,Chlorite,2562,O 38.29%;  Fe 36.55%;  Si 16.69%;  Mg 5.8%;  Al 2.67%;  C 0%;,0.00,1.27,18.14
1888314,1888314,Chlorite,2491,Fe 40.83%;  O 33.83%;  Si 17.17%;  Mg 6.17%;  Al 2%;  C 0%;,9.03,1.08,36.29
1888315,1888315,Chlorite,2665,O 41.34%;  Mg 22.78%;  Si 17.94%;  Fe 7.96%;  Al 6.08%;  Ni 3.9%;  C 0%;,0.00,1.30,110.39
1888316,1888316,Goethite,2741,Fe 50.56%;  O 38.48%;  Si 9.55%;  Al 1.4%;  C 0%;,0.00,1.00,3.05
1888317,1888317,Smectite Fe-rich,2456,Fe 36.79%;  O 34.17%;  Si 18.27%;  Ni 6.44%;  Al 4.34%;  C 0%;,0.00,1.05,3.74
1888319,1888319,Chlorite,3045,O 39.74%;  Mg 20.96%; Fe 16.8%;  Si 14.74%;  Al 7.27%;  Cu 0.49%;  C 0%;,4.77,1.48,509.16
1888320,1888320,Hematite,3195,Fe 71.17%;  O 28.83%;  C 0%;,0.00,1.03,15.51
1888321,1888321,Hematite,3519,Fe 70.94%;  O 29.06%;,0.00,1.05,16.07
1888322,1888322,Unclassified,3365,Fe 43.1%;  O 35.41%;  Mg 11.97%;  Si 5.98%;  Al 3.54%;  C 0%;,0.00,1.00,5.40
1888323,1888323,Unclassified,3338,Fe 49.83%;  O 30.53%;  Mg 11.47%;  Si 5.7%;  Al 2.46%;  C 0%;,7.99,1.36,62.19
1888324,1888324,Unclassified,3182,Fe 65.08%;  O 26.26%;  Si 5.03%;  Mg 3.64%;  C 0%;,0.00,1.09,2.91
1888325,1888325,Unclassified,3134,Fe 51.96%;  O 29.21%;  Mg 10.26%;  Si 5.71%;  Al 2.86%;  C 0%;,0.00,1.13,11.91
1888326,1888326,Chlorite,3023,O 41.97%;  Mg 24.03%;  Si 17.58%;  Fe 8.85%;  Al 7.57%;  C 0%;,0.00,1.40,158.04
1888328,1888328,Hematite,3440,Fe 71.63%;  O 27.93%;  Na 0.44%;  C 0%;,0.00,1.51,205.55
1888329,1888329,Chlorite,3241,O 40.95%;  Mg 23.72%;  Si 15.04%;  Fe 13.81%;  Al 6.48%;  C 0%;,0.00,0.00,0.14
1888330,1888330,Chlorite,3281,O 41.52%;  Mg 23.54%;  Si 14.56%;  Fe 14.3%;  Al 6.08%;  C 0%;,0.00,1.03,34.21
1888331,1888331,Chlorite,3241,O 40.95%;  Mg 23.72%;  Si 15.04%;  Fe 13.81%;  Al 6.48%;  C 0%;,0.00,1.02,10.11
1888333,1888333,Chlorite Fe-rich,2882,O 43.58%;  Fe 25.27%;  Si 15.61%;  Al 15.51%;  S 0.01%;  C 0%;,14.11,2.01,409.01
1888334,1888334,Chlorite Fe-rich,3133,O 43.85%;  Fe 29.81%;  Si 13.37%;  Al 12.97%;  C 0%;,0.00,1.20,4.02
1888335,1888335,Chlorite Fe-rich,3032,O 43.93%;  Fe 33.38%;  Si 12.28%;  Al 10.4%;  C 0%;,0.00,1.08,4.02
1888336,1888336,Goethite,3252,Fe 53.43%;  O 36.47%;  Al 5.06%;  Si 5.04%;  C 0%;,0.00,1.15,2.77
1888337,1888337,Goethite,3463,Fe 61.48%;  O 32.12%;  Si 3.39%;  Al 3.01%;  C 0%;,0.00,0.00,0.14
1888338,1888338,Chlorite Fe-rich,3208,O 47.05%;  Fe 25.16%;  Si 13.98%;  Al 13.82%;  C 0%;,0.00,1.01,2.91
1888339,1888339,Goethite,3253,Fe 57.68%;  O 35.55%;  Al 3.67%;  Si 3.1%;  C 0%;,0.00,1.01,3.88
1888340,1888340,Chlorite,3035,O 48.28%;  Mg 21.94%;  Si 13.34%;  Fe 9.02%;  Al 7.16%;  Ti 0.18%;  Mn 0.07%;  C 0%;,1.29,1.72,1156.82
1888341,1888341,Chlorite Fe-rich,2235,Fe 38.92%;  O 31.05%;  Al 17.03%;  Si 12.98%;  Ni 0.02%;  C 0%;,0.00,1.08,49.45
1888342,1888342,Goethite,3266,O 43.66%; Fe 36.21%;  Al 10.29%;  Si 9.84%;  C 0%;,0.00,1.13,3.74
1888343,1888343,Chlorite Fe-rich,3223,O 48.53%;  Fe 21.6%;  Al 14.93%;  Si 14.13%;  Mg 0.8%;  C 0%;,0.00,1.03,4.99
1888344,1888344,Unclassified,3327,O 50.87%;  Si 33.5%;  Fe 9.31%;  Al 6.33%;  C 0%;,0.00,0.00,0.14
1888345,1888345,Lithiophorite Si+Fe-rich,3075,O 42.48%;  Fe 15.61%;  Al 13.5%;  Mn 10.41%;  Si 9.42%;  Ni 5.34%;  Cu 3.23%;  C 0%;,3.39,1.07,15.79
1888346,1888346,Lithiophorite Si+Fe-rich,3058,O 41.91%;  Fe 19.8%;  Si 12.38%;  Al 11.39%;  Mn 9.74%;  Ni 4.79%;  C 0%;,0.00,1.16,1.94
1888347,1888347,Chlorite Fe-rich,2960,O 45.76%;  Fe 21.48%;  Al 14.86%;  Si 12.94%;  Mn 3.13%;  Ni 1.83%;  C 0%;,0.00,1.00,1.94
1888349,1888349,Chlorite,3079,O 46.04%;  Mg 24.3%;  Si 15.44%;  Al 7.92%;  Fe 5.5%;  S 0.81%;  C 0%;,5.09,1.11,255.55
1888350,1888350,Chlorite,2967,O 38.42%;  Fe 28.24%;  Mg 15.03%;  Si 10.3%;  Al 4.73%;  Ni 3.27%;  C 0%;,0.00,1.19,20.36
1888351,1888351,Goethite + Si,2651,Fe 47.2%;  O 32.64%;  Si 15.52%;  Al 4.64%;  C 0%;,0.00,1.40,34.35
1888352,1888352,Goethite + Si,2660,Fe 46.52%;  O 35.76%;  Si 14.09%;  Al 3.64%;  C 0%;,3.47,1.93,107.90
1888353,1888353,Goethite + Si,2711,Fe 51.2%;  O 31.4%;  Si 12.02%;  Mg 2.83%;  Al 1.84%;  Na 0.71%;  C 0%;,0.00,1.02,7.20
1888354,1888354,Goethite + Si,2636,Fe 51.97%;  O 32.12%;  Si 12.42%;  Mg 3.48%;  C 0%;,0.00,1.02,7.34
1888355,1888355,Unclassified,3100,Fe 39.02%;  O 37.3%;  Mg 11.78%;  Si 8.24%;  Al 3.66%;  C 0%;,0.00,1.17,0.69
1888356,1888356,Unclassified,3073,O 40.3%;  Fe 38.48%;  Mg 11.46%;  Si 6.58%;  Al 3.18%;  C 0%;,0.00,1.00,1.39
1888357,1888357,Unclassified,2666,Fe 41.84%;  O 35.32%;  Mg 11.77%;  Si 7.94%;  Al 3.12%;  C 0%;,0.00,1.17,0.69
1888358,1888358,Unclassified,3474,Fe 51.31%;  O 31.69%;  Mg 10.46%;  Si 4.63%;  Al 1.91%;  C 0%;,0.00,1.00,3.32
1888359,1888359,Goethite,3548,Fe 56.52%;  O 33.63%;  Mg 6.57%;  Si 3.29%;  C 0%;,0.00,1.12,8.73
1888360,1888360,Chlorite,2533,O 40.8%;  Fe 27.34%;  Mg 14.97%;  Si 11.4%;  Al 5.49%;  C 0%;,0.00,1.00,0.55
1888361,1888361,Chlorite,2732,O 42.92%;  Fe 22.46%;  Mg 18%;  Si 11.23%;  Al 5.38%;  C 0%;,0.00,0.50,0.42
1888362,1888362,Chlorite,2768,O 44.35%;  Fe 20.92%;  Mg 16.74%;  Si 13.25%;  Al 4.74%;,0.00,0.50,0.69
1888363,1888363,Goethite + Si,2681,Fe 52.55%;  O 33.11%;  Si 10.71%;  Al 3.62%;  C 0%;,0.00,1.23,9.97
1888364,1888364,Goethite + Si,2705,Fe 57.47%;  O 32.43%;  Si 10.11%;  C 0%;,0.00,1.57,22.58
1888365,1888365,Smectite Fe-rich,2403,O 50%;  Si 24.91%;  Fe 23.79%;  Al 1.3%;  C 0%;,0.00,1.06,19.25
1888366,1888366,Goethite + Si,2753,Fe 47.7%;  O 35.02%;  Si 13.79%;  Al 3.49%;  C 0%;,0.00,1.00,1.80
1888367,1888367,Smectite Fe-rich,2859,O 43.1%;  Fe 28.88%;  Si 21.12%;  Mg 4.94%;  Al 1.65%;  Ni 0.3%;  C 0%;,5.69,2.10,268.71
1888368,1888368,Goethite,2772,Fe 56.01%;  O 31.67%;  Si 9.98%;  Al 2.34%;  C 0%;,0.00,1.09,3.88
1888369,1888369,Serpentine Fe-rich,2823,O 43.33%;  Mg 21.86%;  Si 20.63%;  Fe 11.46%;  Ni 2.51%;  Al 0.21%;  C 0%;,0.13,2.06,1166.10
1888370,1888370,Serpentine Fe-rich,2524,O 38.44%;  Fe 29.9%;  Si 21.5%;  Ni 5.6%;  Mg 4.57%;  C 0%;,0.00,1.02,1.11
1888371,1888371,Smectite Fe-rich,2818,O 40.16%;  Fe 36.69%;  Si 21.22%;  Al 1.12%;  Ni 0.69%;  Mg 0.12%;  C 0%;,12.10,1.59,268.57
1888372,1888372,Unclassified,2245,O 50.09%;  Fe 38.43%;  Si 11.48%;  C 0%;,0.00,1.37,0.69
1888373,1888373,Goethite + Si,2808,Fe 45.08%;  O 35.95%;  Si 18.97%;  C 0%;,0.00,1.15,9.56
1888374,1888374,Goethite,2727,Fe 54.88%;  O 32.97%;  Si 9.34%;  Al 1.59%;  Cr 0.96%;  Mg 0.26%;  C 0%;,0.00,1.11,6.65
1888375,1888375,Smectite Fe-rich,2683,O 37.66%;  Fe 30.92%;  Si 21.25%;  Mg 4.45%;  Ni 4.45%;  Al 1.27%;  C 0%;,8.15,1.27,34.35
1888376,1888376,Smectite Fe-rich,3038,O 43.69%;  Fe 28.82%;  Si 21.78%;  Mg 4.38%;  Al 1.33%;  C 0%;,0.00,1.03,14.27
1888377,1888377,Smectite Fe-rich,2744,O 37.44%;  Fe 35%;  Si 19.62%;  Ni 5.26%;  Al 2.69%;  C 0%;,0.00,1.23,37.95
1888378,1888378,Serpentine Fe-rich,2670,O 39.95%;  Fe 33.46%;  Si 16.73%;  Mg 5.24%;  Ni 4.62%;  C 0%;,0.00,1.14,7.62
1888379,1888379,Goethite,3337,Fe 49.8%;  O 37%;  Si 7.5%;  Ni 3.2%;  Mg 2.5%;  C 0%;,0.00,1.00,3.05
1888380,1888380,Serpentine Fe-rich,2743,O 40.97%;  Fe 35.95%;  Si 17.58%;  Mg 5.49%;  C 0%;,0.00,1.29,8.17
1888381,1888381,Qz/Gth,2714,O 40.21%;  Fe 37.29%;  Si 22.11%;  Ni 0.2%;  Mg 0.13%;  Al 0.05%;  C 0%;,0.00,1.02,11.63
1888382,1888382,Goethite + Si,2773,O 39.21%; Fe 38.06%;  Si 18.56%;  Ni 3.68%;  Mg 0.38%;  Al 0.11%;  C 0%;,0.00,1.78,4.85
1888383,1888383,Goethite + Si,2877,Fe 54.5%;  O 33.07%;  Si 11.38%;  Al 1.06%;  C 0%;,0.00,1.18,4.02
1888384,1888384,Smectite Fe-rich,3038,O 43.69%;  Fe 28.82%;  Si 21.78%;  Mg 4.38%;  Al 1.33%;  C 0%;,0.00,1.43,5.40
1888385,1888385,Goethite,3191,Fe 48.73%;  O 39.11%;  Si 8.99%;  Mg 3.16%;  C 0%;,0.00,1.07,8.73
1888386,1888386,Smectite Fe-rich,2956,O 38.78%;  Fe 32.04%;  Si 19.33%;  Mg 4.15%;  Ni 3.89%;  Al 1.82%;  C 0%;,0.00,1.00,3.60
1888387,1888387,Smectite Fe-rich,2982,O 36.22%;  Fe 33.45%;  Si 19.74%;  Ni 5.05%;  Mg 4.09%;  Al 1.44%;  C 0%;,0.00,1.20,3.46
1888388,1888388,Smectite Fe-rich,2771,O 40.38%;  Fe 27.61%;  Si 24.52%;  Ni 5.87%;  Al 1.62%;  C 0%;,8.57,1.09,31.03
1888389,1888389,Goethite + Si,2688,Fe 56.21%;  O 32.19%;  Si 10.46%;  Al 1.14%;  C 0%;,0.00,0.00,0.14
1888390,1888390,Goethite + Si,3028,Fe 47.77%;  O 36.15%;  Si 10.56%;  Ni 4.34%;  Al 1.17%;  C 0%;,0.00,1.00,2.22
1888391,1888391,Goethite + Si,2815,Fe 45.09%;  O 39.47%;  Si 14.35%;  Al 1.09%;  C 0%;,0.00,1.00,2.22
1888392,1888392,Goethite + Si,3000,Fe 51.31%;  O 35.83%;  Si 10.36%;  Mg 2.5%;  C 0%;,0.00,1.01,4.16
1888393,1888393,Smectite Fe-rich,2808,O 40.22%;  Fe 32.96%;  Si 21.93%;  Ni 3.21%;  Al 1.68%;  C 0%;,0.00,1.00,2.91
1888394,1888394,Goethite + Si,2635,Fe 49.22%;  O 34.41%;  Si 11.99%;  Mg 2.82%;  Ni 1.55%;  C 0%;,0.00,1.13,9.42
1888395,1888395,Goethite,3317,Fe 54.24%;  O 36.54%;  Si 7.18%;  Mn 1.1%;  Mg 0.78%;  Al 0.16%;  C 0%;,0.00,1.55,20.36
1888396,1888396,Goethite,3261,Fe 49.16%;  O 40.07%;  Si 7.66%;  Mg 3.11%;  C 0%;,0.00,1.12,8.45
1888397,1888397,Goethite,3236,Fe 53.97%;  O 37.18%;  Si 6.53%;  Mg 2.25%;  Al 0.08%;  C 0%;,2.13,1.08,12.74
1888398,1888398,Smectite Fe-rich,2805,O 39.69%;  Si 25.72%;  Fe 22.86%;  Ni 5.93%;  Mg 3.79%;  Al 2.02%;  C 0%;,0.00,1.33,108.31
1888399,1888399,Goethite + Si,3058,Fe 44.78%;  O 38.53%;  Si 15.58%;  Al 1.11%;  C 0%;,0.00,1.29,1.39
1888400,1888400,Smectite Fe-rich,2947,O 42.42%;  Si 26.4%;  Fe 25.29%;  Ni 4.42%;  Al 1.47%;  C 0%;,16.98,2.08,745.45
1888401,1888401,Smectite Fe-rich,2822,O 39.67%;  Fe 38.66%;  Si 17.49%;  Ni 3.04%;  Al 1.14%;  C 0%;,0.00,1.04,9.56
1888402,1888402,Qz/Gth,2801,Fe 44.92%;  O 33.33%;  Si 20.16%;  Al 1.59%;  C 0%;,0.00,0.50,0.83
1888403,1888403,Ol/Px Alt,2583,Fe 46.41%;  O 24.86%;  Si 24.13%;  Mg 4.6%;  C 0%;,0.00,1.17,13.85
1888404,1888404,Qz/Gth,2821,O 38.6%;  Fe 28.39%;  Si 26.63%;  Ni 6.38%;  C 0%;,0.00,1.17,3.19
1888405,1888405,Goethite + Si,2994,O 39.35%;  Fe 38.18%;  Si 18.7%;  Ni 3.77%;  C 0%;,0.00,1.04,7.20
1888406,1888406,Goethite + Si,2899,Fe 41.52%;  O 40.41%;  Si 15.69%;  Mg 2.38%;  C 0%;,0.00,0.99,13.30
1888407,1888407,Smectite Fe-rich,2881,O 37.34%;  Fe 29.53%;  Si 25.63%;  Mg 5.47%;  Al 2.03%;  C 0%;,0.00,1.16,61.91
1888408,1888408,Goethite + Si,2953,Fe 45.26%;  O 37.41%;  Si 14.34%;  Mg 2.99%;  C 0%;,0.00,1.59,35.74
1888409,1888409,Smectite Fe-rich,2858,O 39.15%;  Fe 33.21%;  Si 18.91%;  Ni 3.76%;  Mg 3.52%;  Al 1.45%;  C 0%;,0.00,1.38,0.97
1888410,1888410,Goethite + Si,3038,Fe 38.94%;  O 38.82%;  Si 16.71%;  Ni 4.15%;  Al 1.38%;  C 0%;,0.00,1.00,2.35
1888411,1888411,Hematite,2876,Fe 69.48%;  O 26.75%;  Si 3.77%;  C 0%;,0.00,1.35,57.90
1888412,1888412,Smectite Fe-rich,2805,O 42.81%;  Si 25.87%;  Fe 25.72%;  Mg 3.93%;  Al 1.66%;  C 0%;,0.00,1.32,7.89
1888413,1888413,Qz/Gth,2592,O 37.85%;  Fe 31.45%;  Si 25.05%;  Ni 5.65%;  C 0%;,0.00,1.07,13.71
1888414,1888414,Smectite Fe-rich,2993,O 38.4%;  Fe 36.14%;  Si 17.47%;  Mg 4.82%;  Cu 1.81%;  Al 1.36%;  C 0%;,0.00,1.04,9.00
1888415,1888415,Smectite Fe-rich,2395,Si 34.57%;  Fe 31.97%;  O 27.51%;  Mg 4.65%;  Al 1.3%;  C 0%;,0.00,1.00,0.28
1888416,1888416,Chlorite,2942,O 39.43%;  Fe 34.89%;  Si 16.58%;  Mg 5.41%;  Ni 2.46%;  Al 1.23%;  C 0%;,0.00,1.00,0.55
1888417,1888417,Smectite Fe-rich,2892,O 41.38%;  Fe 24.65%;  Si 24.53%;  Ni 4.91%;  Mg 3.14%;  Al 1.38%;  C 0%;,0.00,1.00,2.22
1888418,1888418,Smectite Fe-rich,2395,Si 34.57%;  Fe 31.97%;  O 27.51%;  Mg 4.65%;  Al 1.3%;  C 0%;,0.00,0.00,0.14
1888419,1888419,Smectite Fe-rich,2710,O 32.54%;  Fe 30.02%;  Si 29.38%;  Ni 6.16%;  Al 1.9%;  C 0%;,0.00,1.18,11.50
1888420,1888420,Goethite + Si,2927,O 41.09%;  Fe 40.92%;  Si 15.83%;  Mg 2.17%;  C 0%;,0.00,1.40,36.70
1888421,1888421,Serpentine Fe-rich,2639,Fe 39.69%;  O 37.85%;  Si 18.08%;  Mg 4.38%;  C 0%;,0.00,0.50,0.55
1888422,1888422,Goethite + Si,3040,Fe 42.4%;  O 39.05%;  Si 15.48%;  Mg 3.07%;  C 0%;,0.00,0.00,0.14
1888423,1888423,Smectite Fe-rich,2912,O 40.57%;  Fe 36.31%;  Si 21.99%;  Al 1.13%;  C 0%;,0.00,1.12,1.52
1888425,1888425,Serpentine,3120,O 49.08%;  Mg 26.38%;  Si 19.04%;  Fe 5.5%;  C 0%;,0.00,1.13,675.23
1888426,1888426,Smectite Fe-rich,2755,O 37.13%;  Fe 34.5%;  Si 17.81%;  Al 6.82%;  Ni 3.74%;  C 0%;,0.37,1.23,851.27
1888427,1888427,Chlorite,2796,Fe 36.79%;  O 36.25%;  Si 16.31%;  Mg 6.2%;  Ni 2.83%;  Al 1.62%;  C 0%;,5.73,1.29,113.99
1888428,1888428,Smectite Fe-rich,2804,Fe 38.24%;  O 35.83%;  Si 17.11%;  Al 4.41%;  Ni 4.41%;  C 0%;,0.00,1.26,3.19
1888429,1888429,Goethite + Si,2872,Fe 42.54%;  O 37.8%;  Si 18.31%;  Al 1.36%;  C 0%;,0.00,1.25,3.46
1888430,1888430,Unclassified,2410,Fe 40%;  O 29.77%;  Si 21.16%;  Al 9.07%;  C 0%;,0.00,1.03,9.42
1888431,1888431,Goethite + Si,3004,Fe 47.14%;  O 38%;  Si 13.57%;  Al 1.29%;  C 0%;,0.00,1.25,3.46
1888433,1888433,Quartz,3686,O 51.13%;  Si 47.24%;  Fe 1.48%;  Al 0.13%;  Mg 0.02%;  C 0%;,0.00,1.37,2438.57
1888435,1888435,Chlorite Fe-rich,2631,O 42.07%;  Fe 31.41%;  Si 15.4%;  Al 9.85%;  Mg 0.96%;  Cr 0.31%;  C 0%;,1.20,1.76,318.98
1888436,1888436,Goethite + Si,2615,Fe 41.73%;  O 36.75%;  Si 11.86%;  Al 9.66%;  C 0%;,0.00,1.15,55.13
1888437,1888437,Goethite + Si,2700,Fe 39.77%;  O 37.91%;  Si 12.82%;  Al 9.49%;  C 0%;,0.00,1.44,110.53
1888438,1888438,Goethite,3537,Fe 54.91%;  O 35.4%;  Mn 4.09%;  Si 2.92%;  Al 2.69%;  C 0%;,0.00,1.00,3.19
1888439,1888439,Goethite + Si,2452,Fe 42.18%;  O 36.43%;  Al 10.77%;  Si 10.62%;  C 0%;,0.00,0.00,0.14
1888440,1888440,Chlorite Fe-rich,2863,O 42.45%;  Fe 30.34%;  Si 14.95%;  Al 12.26%;  C 0%;,0.00,1.11,21.33
1888441,1888441,Goethite + Si,2769,Fe 42.18%;  O 38.9%;  Si 10.28%;  Al 6.71%;  Cr 1.94%;  C 0%;,0.00,1.50,1.25
1888442,1888442,Goethite + Si,2771,O 36.71%; Fe 36.4%;  Si 13.47%;  Al 8.73%;  Mg 2.05%;  Ni 1.97%;  Cr 0.67%;  C 0%;,0.00,1.11,27.15
1888443,1888443,Chlorite,2847,O 37.12%;  Fe 34.53%;  Si 12.23%;  Al 9.06%;  Mg 5.32%;  Cr 1.73%;  C 0%;,0.00,1.06,1.80
1888445,1888445,Chlorite,3072,O 48.95%;  Mg 24.7%;  Si 15.79%;  Al 7.82%;  Ni 1.63%;  Fe 1.13%;  C 0%;,0.00,1.19,1163.74
1888446,1888446,Unclassified,3048,Fe 44.01%; O 37.47%;  Mg 9.78%;  Si 5.92%;  Al 2.38%;  Cr 0.47%;  C 0%;,0.00,1.02,5.40
1888448,1888448,Goethite + Si,2753,Fe 41.58%;  O 36.57%;  Si 19.21%;  Al 2.64%;  C 0%;,4.57,1.69,228.40
1888449,1888449,Goethite + Si,2804,Fe 49.51%;  O 35.88%;  Si 12.5%;  Al 2.11%;  C 0%;,0.00,1.01,4.16
1888450,1888450,Smectite Fe-rich,2752,O 42.01%;  Si 26.15%;  Fe 23.76%;  Al 4.09%;  Ni 3.98%;  C 0%;,1.46,1.25,646.83
1888451,1888451,Goethite + Si,2607,Fe 37.72%;  O 34.61%;  Si 16.89%;  Mg 4.31%;  Ni 3.71%;  Al 2.75%;  C 0%;,0.00,1.02,9.56
1888452,1888452,Smectite Fe-rich,2622,O 35.65%;  Fe 31.8%;  Si 24.18%;  Ni 3.44%;  Al 3.13%;  Mg 1.8%;  C 0%;,0.00,1.23,57.34
1888453,1888453,Goethite + Si,2857,Fe 41.9%;  O 38.42%;  Si 12.22%;  Ni 2.54%;  Al 2.47%;  Mg 2.46%;  C 0%;,0.00,1.03,6.79
1888454,1888454,Smectite Fe-rich,2569,O 35.89%;  Fe 31.29%;  Si 24.85%;  Ni 5.21%;  Al 2.76%;  C 0%;,0.00,1.09,1.25
1888455,1888455,Smectite Fe-rich,2905,O 40.22%;  Fe 37.19%;  Si 18.37%;  Ni 2.19%;  Al 2.03%;  C 0%;,0.00,1.11,4.02
1888456,1888456,Chlorite Fe-rich,2625,O 44.41%;  Fe 28.28%;  Si 13.74%;  Al 13.58%;  C 0%;,4.16,1.59,1239.65
1888457,1888457,Goethite + Si,2758,O 38.33%;  Fe 35.68%;  Si 13.22%;  Al 12.78%;  C 0%;,0.00,1.02,6.65
1888458,1888458,Goethite + Si,2733,O 38.67%;  Fe 36.52%;  Si 13.71%;  Al 11.09%;  C 0%;,0.00,1.01,6.09
1888459,1888459,Smectite Fe-rich,2878,O 41.96%;  Si 26.02%;  Fe 25.61%;  Ni 3.54%;  Al 2.86%;  C 0%;,0.00,1.17,5.96
1888460,1888460,Chlorite,3181,O 49.17%;  Mg 23.88%;  Si 14.66%;  Al 10.76%;  Co 1.54%;  C 0%;,0.24,1.28,1451.84
1888461,1888461,Goethite,3364,Fe 62.85%;  O 33.9%;  Si 3.26%;  C 0%;,0.00,1.02,4.85
1888462,1888462,Goethite + Si,2807,O 41.16%;  Fe 37.5%;  Si 10.82%;  Al 10.52%;  C 0%;,18.50,1.12,19.53
1888463,1888463,Goethite,2803,Fe 46.71%;  O 42.01%;  Al 5.64%;  Si 5.64%;  C 0%;,0.00,1.11,4.43
1888464,1888464,Goethite,3305,Fe 57.87%;  O 32.28%;  Si 4.19%;  Al 3.74%;  Mg 1.93%;  C 0%;,0.00,1.00,3.32
1888465,1888465,Goethite,2953,Fe 61.7%;  O 30.08%;  Si 5.71%;  Al 2.51%;  C 0%;,0.00,1.00,3.19
1888466,1888466,Goethite,2826,Fe 58.33%;  O 31.78%;  Si 5.65%;  Al 4.24%;  C 0%;,0.00,1.00,2.22
1888468,1888468,Chlorite,2630,O 38.2%;  Si 18.51%;  Mg 18.03%; Fe 15.93%;  Ni 4.97%;  Al 4.35%;  C 0%;,2.32,1.24,175.07
1888469,1888469,Smectite Fe-rich,2722,O 34.9%;  Fe 28.86%;  Si 19.06%;  Ni 9.8%;  Al 6.04%;  Zn 1.34%;  C 0%;,0.00,1.00,1.94
1888470,1888470,Smectite Fe-rich,2722,O 34.9%;  Fe 28.86%;  Si 19.06%;  Ni 9.8%;  Al 6.04%;  Zn 1.34%;  C 0%;,0.00,1.00,2.22
1888471,1888471,Smectite Fe-rich,2643,O 32.2%;  Fe 28.4%;  Si 19.79%;  Ni 10.33%;  Al 7.91%;  Cr 1.37%;  Zn 0.01%;  C 0%;,0.00,1.84,39.75
1888472,1888472,Smectite Fe-rich,2722,O 34.9%;  Fe 28.86%;  Si 19.06%;  Ni 9.8%;  Al 6.04%;  Zn 1.34%;  C 0%;,0.00,1.10,1.80
