Repository: mattlamachado/MineralogicData_Clustering

# MineralogicData_Clustering
Mineral chemistry based clustering.

```bash
conda create -n stenv python=3.9.12
conda activate stenv
pip install -r requirements.txt
```

File: data/PI2_centroid_data_22-11-03/53x45.csv (part 1 of 103)
Particle ID,Grain ID,Mineral Classification,Spectrum Counts,EDS Normalised,Porosity,Roughness,Area µm²
1933861,1933861,Chlorite Fe-rich,2403,O 41.93%;  Fe 26.91%;  Si 16.57%;  Al 9.77%;  Ni 4.82%;  C 0%;,3.97,1.42,1429.87
1933862,1933862,Chlorite Fe-rich,2612,O 37.78%;  Fe 33.29%;  Si 16.12%;  Al 8.59%;  Cr 4.23%;  C 0%;,0.00,1.29,1.99
1933863,1933863,Goethite + Si,2794,O 40.5%;  Fe 36.02%;  Si 10.81%;  Al 10.19%;  Mg 1.24%;  Cr 1.24%;  C 0%;,0.00,1.09,2.99
1933864,1933864,Chlorite Fe-rich,2393,O 44.03%;  Fe 32.58%;  Si 16.13%;  Al 7.26%;  C 0%;,0.00,1.20,11.97
1933865,1933865,Smectite Fe-rich,1850,O 33.88%;  Fe 33.41%;  Si 20.33%;  Al 8.18%;  Ni 4.21%;  C 0%;,0.00,1.05,16.95
1933866,1933866,Goethite,3156,Fe 55.89%;  O 29.49%;  Si 7.73%;  Al 5.47%;  Mg 1.43%;  C 0%;,0.00,1.22,5.19
1933867,1933867,Smectite Fe-rich,2323,O 43.97%;  Fe 24.92%;  Si 21.66%;  Al 9.45%;  C 0%;,0.00,1.25,23.93
1933868,1933868,Unclassified,3895,O 61.11%;  Fe 27.78%;  Na 11.11%;  C 0%;,0.00,1.04,6.38
1933869,1933869,Goethite,3349,Fe 53.3%;  O 37.73%;  Si 6.6%;  Al 2.37%;  C 0%;,0.00,1.00,2.59
1933870,1933870,Quartz,3724,O 50.5%;  Si 49.5%;  C 0%;,0.00,1.22,106.31
1933871,1933871,Smectite Fe-rich,2358,O 44.18%;  Fe 28.33%;  Si 18.89%;  Al 8.6%;  C 0%;,0.00,1.23,3.39
1933872,1933872,Goethite + Si,2790,Fe 39.43%;  O 38.53%;  Si 13.14%;  Al 8.89%;  C 0%;,0.00,1.00,2.99
1933873,1933873,Goethite + Si,3145,Fe 46.38%;  O 39.97%;  Si 10.86%;  Al 2.79%;  C 0%;,0.00,1.00,2.19
1933874,1933874,Serpentine Fe-rich,2153,O 38.44%;  Si 21.58%;  Mg 18.11%;  Fe 16.1%;  Ni 5.78%;  C 0%;,2.90,1.17,2091.45
1933875,1933875,Serpentine Fe-rich,2784,O 39.01%;  Fe 38.57%;  Si 11.43%;  Mg 10.99%;  C 0%;,0.00,1.26,4.39
1933876,1933876,Unclassified,3034,Fe 47.62%;  O 32.36%;  Mg 10.5%;  Si 9.52%;  C 0%;,0.00,1.03,4.79
1933877,1933877,Ol/Px Alt,2885,Fe 41.57%;  O 36.73%;  Si 10.46%;  Mg 9.15%;  Cu 2.09%;  C 0%;,0.00,1.00,3.39
1933878,1933878,Unclassified,3132,Fe 43.24%;  O 37.56%;  Mg 10.51%;  Si 8.7%;  C 0%;,0.00,1.11,13.16
1933880,1933880,Chlorite,3067,O 51.74%;  Mg 23.1%;  Si 13.27%;  Al 10.51%;  Fe 1.38%;  C 0%;,0.00,1.31,2220.29
1933882,1933882,Lithiophorite Si+Fe-rich,2628,O 32.51%;  Fe 21.84%;  Ni 15.8%;  Mn 13.65%;  Si 12.5%;  Al 3.7%;  C 0%;,0.00,1.07,28.72
1933883,1933883,Lithiophorite Si+Fe-rich,2419,Fe 30.42%;  O 25.02%;  Ni 14.79%;  Si 13.74%;  Mn 12.64%;  Al 3.38%;  C 0%;,0.00,1.17,38.69
1933884,1933884,Goethite + Si,2241,Fe 40.53%;  O 23.03%;  Ni 13.08%;  Si 12.28%;  Mn 9.28%;  Al 1.8%;  C 0%;,0.00,1.84,46.67
1933885,1933885,Lithiophorite Si+Fe-rich,2595,O 34.34%;  Fe 31.48%;  Si 10.49%;  Ni 9.54%;  Mn 7.31%;  Mg 5.09%;  Al 1.75%;  C 0%;,0.00,1.37,13.36
1933886,1933886,Ol/Px Alt,2120,O 32.08%;  Fe 31.31%;  Ni 15.12%;  Si 13.25%;  Mn 4.19%;  Mg 2.9%;  Al 1.15%;  C 0%;,5.69,1.15,115.68
1933887,1933887,Lithiophorite Si+Fe-rich,2606,O 34.3%;  Fe 29.31%;  Ni 13.39%;  Mn 11.74%;  Si 8.84%;  Al 2.42%;  C 0%;,4.11,2.07,348.84
1933888,1933888,Goethite + Si,2547,Fe 40.15%;  O 30.79%;  Si 12.47%;  Ni 5.75%;  Mn 5.17%;  Mg 4.09%;  Al 1.59%;  C 0%;,0.00,1.15,76.59
1933889,1933889,Chlorite,2076,O 36.22%;  Fe 31.89%;  Si 17.8%;  Ni 6.35%;  Mg 5.11%;  Al 2.63%;  C 0%;,0.00,1.34,1.99
1933890,1933890,Goethite + Si,2176,Fe 39.91%;  O 34.65%;  Si 14.62%;  Ni 7.31%;  Mn 3.51%;  C 0%;,0.00,1.06,4.99
1933891,1933891,Goethite + Si,1923,Fe 36.41%;  O 31.22%;  Ni 15.57%;  Si 13%;  Mg 1.69%;  Mn 1.67%;  Al 0.44%;  C 0%;,2.61,1.68,275.64
1933892,1933892,Lithiophorite,2981,O 38.02%;  Fe 37.08%;  Mn 8.79%;  Ni 8.38%;  Si 6.16%;  Al 1.57%;  C 0%;,0.23,1.67,86.36
1933893,1933893,Ol/Px Alt,2217,Fe 39.04%;  O 23.52%;  Si 12.32%;  Ni 10.88%;  Mn 10.72%;  Mg 3.52%;  C 0%;,0.00,1.10,11.37
1933894,1933894,Goethite,2277,Fe 37.38%;  O 30.89%;  Ni 12.55%;  Si 9.45%;  Mn 8.18%;  Al 1.55%;  C 0%;,0.00,0.00,0.40
1933895,1933895,Lithiophorite Si+Fe-rich,2352,O 31.9%;  Fe 19.63%;  Ni 18.61%;  Si 13.2%;  Mn 12.91%;  Al 3.75%;  C 0%;,9.12,1.39,109.30
1933896,1933896,Lithiophorite Si+Fe-rich,2353,O 35.7%;  Fe 30.62%;  Ni 11.81%;  Si 10.48%;  Mn 8.91%;  Al 2.48%;  C 0%;,0.00,1.23,15.96
1933897,1933897,Lithiophorite Si+Fe-rich,2039,Fe 34.05%;  O 23.35%;  Si 14.26%;  Ni 14.26%;  Mn 11.94%;  Al 2.14%;  C 0%;,0.00,1.01,7.58
1933898,1933898,Lithiophorite Si+Fe-rich,2577,O 33.07%;  Fe 18.83%;  Mn 15.82%;  Si 14.56%;  Ni 14.56%;  Al 3.16%;  C 0%;,0.00,1.16,4.39
1933899,1933899,Goethite,2872,Fe 41.09%;  O 38.37%;  Si 9.19%;  Ni 5.62%;  Mn 3.91%;  Al 1.8%;  C 0%;,0.00,1.00,2.59
1933900,1933900,Smectite Fe-rich,2458,O 32.04%;  Si 24.62%;  Fe 21.25%;  Ni 12.14%;  Mn 6.75%;  Al 3.2%;  C 0%;,0.00,1.06,31.31
1933901,1933901,Goethite,2510,Fe 60.66%;  O 33.25%;  Si 4.11%;  Mg 1.99%;  C 0%;,0.00,1.19,2.99
1933902,1933902,Asbolane Si+Fe-rich,2768,O 33%;  Fe 32.88%;  Ni 13.13%;  Si 9.13%;  Mn 7.75%;  Mg 4.13%;  C 0%;,0.00,1.38,9.97
1933904,1933904,Serpentine,2987,O 48.29%;  Mg 24.27%;  Si 20.24%;  Fe 7.2%;  Ni 0%;  C 0%;,0.00,1.10,2218.70
1933906,1933906,Quartz,2866,O 55.8%;  Si 43.52%;  S 0.68%;,0.00,1.11,923.66
1933907,1933907,Goethite + Si,2245,Fe 41.3%;  O 31.33%;  Al 13.98%;  Si 13.39%;  C 0%;,6.07,1.82,280.83
1933908,1933908,Goethite,2516,Fe 39.86%;  O 37.16%;  Al 11.91%;  Si 9.36%;  Cr 1.7%;  C 0%;,0.00,1.10,58.04
1933909,1933909,Goethite,2662,Fe 52.6%;  O 30.71%;  Al 8.54%;  Si 8.14%;  C 0%;,0.00,1.06,3.99
1933910,1933910,Goethite + Si,2657,O 37.06%; Fe 35.99%;  Si 13.51%;  Al 13.25%;  Cr 0.19%;  C 0%;,0.00,1.33,17.75
1933911,1933911,Goethite,3151,Fe 52.05%;  O 35.2%;  Al 7.95%;  Si 4.8%;  C 0%;,0.00,1.07,6.38
1933912,1933912,Hematite,3485,Fe 70.76%;  O 28.71%;  Na 0.53%;  C 0%;,0.00,1.11,9.57
1933913,1933913,Unclassified,3277,O 41.8%;  Ti 35.33%;  Fe 14.55%;  Mn 7.51%;  Si 0.81%;  C 0%;,0.00,1.17,58.64
1933914,1933914,Smectite Fe-rich,2708,O 39.35%;  Si 24.78%;  Fe 23.41%;  Al 12.19%;  Cr 0.28%;  C 0%;,0.00,1.34,19.15
1933915,1933915,Goethite,3483,Fe 62.88%;  O 34.85%;  Si 2.27%;  C 0%;,0.00,1.00,2.59
1933917,1933917,Chlorite,2785,O 50.46%;  Mg 22.87%;  Si 12.79%;  Al 10.68%;  Fe 3.2%;  C 0%;,0.00,1.15,571.63
1933919,1933919,Chlorite,2979,O 47.5%;  Mg 23.8%;  Si 16.7%;  Fe 8.69%;  Al 2.03%;  Ni 0.82%;  Cu 0.47%;  C 0%;,3.04,1.13,800.80
1933920,1933920,Hematite,3368,Fe 68.6%;  O 31.4%;,0.00,1.03,22.94
1933922,1933922,Smectite Fe-rich,2702,O 43.15%;  Fe 23.76%;  Si 22.26%;  Al 8.18%;  Ni 2.55%;  Cr 0.11%;  C 0%;,1.00,1.07,806.98
1933923,1933923,Smectite Fe-rich,2769,O 39.92%;  Fe 28.65%;  Si 21.47%;  Al 7.02%;  Ni 2.94%;  C 0%;,0.00,1.01,8.18
1933925,1933925,Goethite + Si,2562,O 36.63%;  Fe 35.28%;  Si 14.64%;  Al 8.35%;  Ni 4.31%;  Mg 0.8%;  C 0%;,14.19,2.08,664.37
1933926,1933926,Smectite Fe-rich,2594,O 38.41%;  Fe 28.17%;  Si 17.35%;  Al 9.67%;  Ni 4.69%;  Mg 1.71%;  C 0%;,0.00,1.19,37.30
1933927,1933927,Smectite Fe-rich,2267,O 40.96%;  Fe 28.06%;  Si 19.26%;  Al 9.15%;  Ni 2.57%;  C 0%;,0.00,1.15,45.87
1933928,1933928,Smectite Fe-rich,2343,O 40.14%;  Fe 24.76%;  Si 20.14%;  Al 9.79%;  Ni 5.17%;  C 0%;,0.00,1.19,3.59
1933929,1933929,Ilmenite,3009,O 41.71%;  Fe 31.07%;  Ti 26.16%;  Si 1.06%;  C 0%;,0.00,1.02,35.50
1933930,1933930,Smectite Fe-rich,2343,O 40.14%;  Fe 24.76%;  Si 20.14%;  Al 9.79%;  Ni 5.17%;  C 0%;,0.00,1.33,2.79
1933931,1933931,Chromite,3140,Fe 34.71%;  Cr 29.34%;  O 24.03%;  Al 8.95%;  Si 2.98%;  C 0%;,0.00,1.08,5.98
1933932,1933932,Unclassified,2595,Fe 56.54%;  O 17.31%;  Cr 10.68%;  Si 9.39%;  Al 6.08%;  C 0%;,0.00,1.01,11.57
1933933,1933933,Smectite Fe-rich,2343,O 40.14%;  Fe 24.76%;  Si 20.14%;  Al 9.79%;  Ni 5.17%;  C 0%;,0.00,1.67,1.20
1933934,1933934,Smectite Fe-rich,2343,O 40.14%;  Fe 24.76%;  Si 20.14%;  Al 9.79%;  Ni 5.17%;  C 0%;,0.00,1.05,1.00
1933935,1933935,Goethite,3011,Fe 52.19%;  O 34.35%;  Si 7.64%;  Al 4.49%;  Cr 1.33%;  C 0%;,0.00,1.05,2.79
1933936,1933936,Unclassified,3124,Fe 37.17%;  O 33.57%;  Cr 11.28%;  Si 9.55%;  Al 8.43%;  C 0%;,0.00,1.04,9.77
1933937,1933937,Goethite,2666,Fe 52.06%;  O 34.83%;  Si 8.24%;  Al 2.87%;  Ni 2.01%;  C 0%;,0.00,1.05,21.14
1933938,1933938,Goethite,3225,Fe 51.85%; O 36.9%;  Al 5.07%;  Si 3.18%;  Cr 1.86%;  Mg 1.14%;  C 0%;,0.00,1.23,19.35
1933939,1933939,Hematite,3419,Fe 68.57%;  O 31.43%;,0.00,1.03,32.31
1933940,1933940,Goethite + Si,2488,Fe 36.93%;  O 36.04%;  Si 16.95%;  Al 9.57%;  Cr 0.21%;  Mg 0.19%;  Ni 0.12%;  C 0%;,0.00,1.21,134.63
1933941,1933941,Chr Cr-Magnetite,3207,Fe 47.9%;  O 28.99%;  Cr 19.8%;  Si 2.09%;  Al 1.23%;  C 0%;,0.00,1.00,16.16
1933942,1933942,Chr Cr-Magnetite,2640,Fe 47.51%;  O 29.33%;  Cr 18.04%;  Si 5.13%;  C 0%;,0.00,1.00,0.60
1933943,1933943,Smectite Fe-rich,2581,O 35.81%;  Fe 27.31%;  Si 20.49%;  Al 9.71%;  Ni 6.68%;  C 0%;,0.00,1.11,10.17
1933944,1933944,Goethite,2566,Fe 51.39%;  O 31.11%;  Si 9.77%;  Al 7.09%;  Ni 0.65%;  C 0%;,0.00,1.20,1.80
1933945,1933945,Hematite,3064,Fe 66.11%;  O 28.7%;  Si 5.19%;  C 0%;,0.00,1.00,0.40
1933946,1933946,Goethite + Si,2415,Fe 48.5%;  O 29.15%;  Si 11.06%;  Al 7.37%;  Ni 3.92%;  C 0%;,0.00,0.50,0.60
1933947,1933947,Goethite,2733,Fe 53.95%;  O 35.13%;  Si 7.04%;  Al 3.22%;  Mn 0.67%;  C 0%;,0.00,1.24,2.59
1933948,1933948,Goethite,3219,Fe 57.57%;  O 36.52%;  Si 3.9%;  Al 2.01%;  C 0%;,0.00,1.02,7.58
1933950,1933950,Qz/Gth,2908,O 44.48%;  Fe 26.74%;  Si 24.96%;  Ni 3.44%;  Al 0.24%;  Mg 0.14%;  C 0%;,27.38,1.58,1238.59
1933951,1933951,Unclassified,1995,Fe 60.31%;  Si 24.12%;  O 12.65%;  Mg 2.92%;  C 0%;,0.00,1.11,41.49
1933952,1933952,Chlorite,2351,O 39.39%;  Si 23.48%;  Mg 20.27%;  Fe 10.42%;  Al 6.44%;  C 0%;,0.00,1.16,148.59
1933953,1933953,Smectite Fe-rich,2615,O 45.57%;  Fe 36.01%;  Si 17.35%;  Al 1.07%;  C 0%;,0.00,1.16,27.13
1933954,1933954,Goethite + Si,2701,Fe 45.53%;  O 35.25%;  Si 15.49%;  Mg 3.74%;  C 0%;,0.00,1.30,12.96
1933955,1933955,Smectite Fe-rich,2850,O 40.38%;  Fe 27.34%;  Si 25.06%;  Ni 4.87%;  Al 1.62%;  Mg 0.72%;  C 0%;,0.00,1.17,7.58
1933956,1933956,Qz/Gth,2926,O 45.22%;  Fe 25.77%;  Si 25%;  Ni 4.01%;  C 0%;,0.00,0.00,0.20
1933957,1933957,Goethite + Si,2315,Fe 44.6%;  O 43.68%;  Si 10.5%;  Al 1.22%;  C 0%;,0.00,1.19,10.57
1933958,1933958,Smectite Fe-rich,2982,O 46.65%;  Si 25.84%;  Fe 19.97%;  Ni 6.56%;  Al 0.98%;  C 0%;,0.00,1.11,7.38
1933959,1933959,Goethite + Si,2788,Fe 41.39%;  O 39.48%;  Si 17.16%;  Ni 1.12%;  Al 0.86%;  C 0%;,0.00,1.12,15.96
1933960,1933960,Smectite Fe-rich,2850,O 40.24%;  Fe 35.54%;  Si 22.82%;  Al 1.39%;  C 0%;,0.00,1.14,3.39
1933961,1933961,Goethite + Si,2719,Fe 43.65%;  O 38.54%;  Si 17.82%;  C 0%;,0.00,1.15,4.59
1933962,1933962,Goethite + Si,2837,Fe 41.31%;  O 38.78%;  Si 17.36%;  Ni 0.95%;  Al 0.93%;  Mg 0.66%;  C 0%;,0.00,1.01,4.79
1933963,1933963,Qz/Gth,3001,O 45.36%;  Fe 28.46%;  Si 23.44%;  Ni 2.74%;  C 0%;,0.00,1.06,23.54
1933964,1933964,Goethite,3035,Fe 55.25%;  O 34.7%;  Si 7.88%;  Mg 2.17%;  C 0%;,0.00,1.15,18.35
1933965,1933965,Serpentine Fe-rich,2861,O 39.88%;  Fe 35.04%;  Si 19.45%;  Ni 2.93%;  Mg 2.71%;  C 0%;,0.00,1.20,7.18
1933966,1933966,Smectite Fe-rich,2741,O 37.11%;  Fe 34.5%;  Si 19.17%;  Ni 5.34%;  Mg 2.73%;  Al 1.16%;  C 0%;,0.00,1.34,23.54
1933967,1933967,Serpentine Fe-rich,2628,O 46.99%;  Fe 37.4%;  Si 13.56%;  Mg 2.05%;  C 0%;,0.00,1.15,2.79
1933968,1933968,Goethite + Si,2850,Fe 42.06%;  O 39.05%;  Si 17.78%;  Al 1.11%;  C 0%;,0.00,1.01,9.77
1933969,1933969,Goethite,2008,Fe 46.85%;  O 44.41%;  Si 8.74%;  C 0%;,0.00,1.01,3.59
1933970,1933970,Smectite Fe-rich,2781,O 39.25%;  Fe 37.78%;  Si 21.5%;  Al 1.47%;  C 0%;,0.00,1.46,30.12
1933971,1933971,Ol/Px Alt,2747,O 40.05%;  Fe 33.67%;  Si 16.27%;  Ni 4.88%;  Mg 4.26%;  Al 0.88%;  C 0%;,0.00,1.06,5.98
1933973,1933973,Serpentine Fe-rich,2244,O 39.92%;  Mg 21.27%;  Si 20.55%;  Fe 14.37%;  Ni 3.88%;  C 0%;,0.00,1.23,1157.82
1933974,1933974,Serpentine Fe-rich,2524,O 40.06%;  Fe 38.28%;  Mg 11.57%;  Si 10.09%;  C 0%;,0.00,1.20,4.79
1933975,1933975,Serpentine Fe-rich,2187,O 40.17%;  Fe 35.69%;  Si 11.27%;  Mg 10.12%;  Ni 2.75%;  C 0%;,0.00,1.06,23.34
1933976,1933976,Unclassified,2769,Fe 45.17%;  O 36.67%;  Mg 9.55%;  Si 8.61%;  C 0%;,0.00,1.06,2.99
1933977,1933977,Unclassified,3060,Fe 44.75%;  O 38.76%;  Mg 8.7%;  Si 7.8%;  C 0%;,0.00,1.00,2.99
1933978,1933978,Serpentine Fe-rich,2672,O 39.04%;  Fe 37.45%;  Si 11.82%;  Mg 11.69%;  C 0%;,0.00,0.00,0.20
1933979,1933979,Goethite,2601,Fe 43.26%;  O 40.69%;  Si 8.09%;  Mg 7.96%;  C 0%;,0.00,1.00,12.76
1933981,1933981,Chromite Al > 14.5,3361,O 34.06%;  Cr 23.54%;  Al 20.02%;  Fe 15.83%;  Mg 6.54%;  Si 0.01%;  C 0%;,4.19,1.70,926.05
1933982,1933982,Chromite Al > 14.5,2915,O 39.95%;  Fe 19.62%;  Al 17.56%;  Cr 13.38%;  Si 6.93%;  Mg 2.57%;  C 0%;,0.00,1.46,54.45
1933984,1933984,Serpentine Fe-rich,2264,O 37.17%;  Fe 22.43%;  Si 22.25%;  Mg 14.8%;  Ni 2.88%;  Al 0.48%;  C 0%;,0.10,1.07,2863.53
1933986,1933986,Smectite Fe-rich,2636,Fe 31.65%;  O 30.76%;  Si 29.14%;  Mg 6.65%;  Al 1.8%;  C 0%;,0.00,1.11,34.11
1933987,1933987,Smectite Fe-rich,2689,O 34.18%;  Fe 29.76%;  Si 29.59%;  Mg 4.93%;  Al 1.53%;  C 0%;,0.00,1.09,31.91
1933988,1933988,Smectite Fe-rich,2665,O 38.85%;  Fe 33.17%;  Si 22.37%;  Mg 4.39%;  Al 1.21%;  C 0%;,10.80,1.35,881.18
1933989,1933989,Goethite + Si,2790,Fe 45.47%;  O 36.91%;  Si 15.45%;  Mg 2.17%;  C 0%;,0.00,1.24,41.88
1933990,1933990,Goethite + Si,2747,O 42.36%;  Fe 36.04%;  Si 15.99%;  Ni 3.93%;  Al 1.68%;,0.00,1.04,11.17
1933991,1933991,Serpentine,2483,O 46.11%;  Mg 23.32%;  Si 20.38%;  Ni 5.35%;  Fe 4.84%;  C 0%;,0.00,1.00,0.60
1933992,1933992,Serpentine,2483,O 46.11%;  Mg 23.32%;  Si 20.38%;  Ni 5.35%;  Fe 4.84%;  C 0%;,0.00,1.00,0.60
1933993,1933993,Serpentine,2483,O 46.11%;  Mg 23.32%;  Si 20.38%;  Ni 5.35%;  Fe 4.84%;  C 0%;,0.00,0.00,0.20
1933994,1933994,Smectite Fe-rich,2794,Fe 36.31%;  O 35.18%;  Si 22.27%;  Mg 4.11%;  Al 1.42%;  Na 0.71%;  C 0%;,0.00,1.09,7.38
1933995,1933995,Goethite + Si,2755,O 39.08%;  Fe 37.31%;  Si 18.86%;  Ni 4.75%;,0.00,1.19,14.96
1933996,1933996,Serpentine Fe-rich,2773,O 38.5%;  Fe 34.13%;  Si 18%;  Ni 5%;  Mg 4.38%;  C 0%;,0.00,1.14,16.55
1933997,1933997,Talc,2260,O 34.4%;  Si 30.62%;  Fe 25.71%;  Ni 6.81%;  Mg 2.46%;  C 0%;,0.00,1.17,62.83
1933998,1933998,Serpentine,2483,O 46.11%;  Mg 23.32%;  Si 20.38%;  Ni 5.35%;  Fe 4.84%;  C 0%;,0.00,1.00,16.75
1933999,1933999,Chlorite,2822,O 43.96%;  Si 21.77%;  Mg 20.57%;  Fe 12.02%;  Ni 1.17%;  Al 0.51%;  C 0%;,2.34,1.86,1448.62
1934000,1934000,Serpentine Fe-rich,2601,O 36.81%;  Fe 34.38%;  Si 18.8%;  Mg 5.61%;  Ni 4.33%;  Al 0.05%;  Cr 0.01%;  C 0%;,0.00,1.66,267.46
1934001,1934001,Serpentine Fe-rich,2556,O 40.15%;  Fe 30.83%;  Si 17.87%;  Mg 11.06%;  Al 0.09%;  C 0%;,0.00,1.64,176.32
1934002,1934002,Chlorite,2674,O 37.92%;  Si 24.89%;  Fe 21.38%;  Ni 7.47%;  Mg 7.17%;  Al 1.17%;  C 0%;,0.00,1.01,9.57
1934003,1934003,Goethite + Si,2824,Fe 44.18%;  O 37.08%;  Si 12.32%;  Mg 6.43%;  C 0%;,0.00,1.02,4.59
1934004,1934004,Chlorite,2674,O 37.92%;  Si 24.89%;  Fe 21.38%;  Ni 7.47%;  Mg 7.17%;  Al 1.17%;  C 0%;,0.00,1.05,22.14
1934005,1934005,Chlorite,2327,Fe 35.63%;  O 33.45%;  Si 21.85%;  Mg 7.23%;  Al 1.01%;  S 0.84%;  C 0%;,4.10,1.07,51.26
1934006,1934006,Goethite + Si,2727,Fe 53.05%;  O 28.12%;  Si 13.99%;  Mg 4.85%;  C 0%;,0.00,1.00,2.19
1934007,1934007,Serpentine Fe-rich,2621,O 37.08%;  Fe 32.11%;  Si 18.54%;  Mg 7.83%;  Ni 4.44%;  C 0%;,0.00,1.10,8.98
1934009,1934009,Quartz + Fe,3591,Si 47.19%;  O 45.69%;  Fe 6.67%;  Mg 0.44%;  C 0%;,0.56,1.28,1417.50
1934010,1934010,Goethite + Si,3316,Fe 50.19%;  O 32.3%;  Si 17.52%;  C 0%;,0.00,1.00,2.59
1934012,1934012,Chlorite Fe-rich,2383,O 42.53%;  Fe 29.83%;  Si 12.63%;  Al 11.21%;  Cr 3.8%;  C 0%;,0.00,1.38,120.27
1934013,1934013,Goethite,3077,Fe 49.83%;  O 37.65%;  Si 4.92%;  Al 4.25%;  Mg 3.35%;  C 0%;,0.00,1.00,2.39
1934014,1934014,Chromite Al > 14.5,3352,O 34.34%;  Cr 23.37%;  Fe 21.51%;  Al 15.47%;  Mg 5.3%;  C 0%;,0.00,1.05,583.79
1934015,1934015,Goethite,2934,Fe 57.47%;  O 34.13%;  Si 5.6%;  Al 2.8%;  C 0%;,0.00,1.03,4.79
1934016,1934016,Smectite Fe-rich,2585,O 40.55%;  Fe 26.21%;  Si 21.92%;  Al 11.32%;  C 0%;,0.00,1.26,208.63
1934017,1934017,Chlorite,2172,O 37.26%;  Fe 27.51%;  Si 14.26%;  Mg 11.79%;  Al 9.17%;  C 0%;,6.93,1.24,238.34
1934018,1934018,Hematite,3541,Fe 67.72%;  O 31.81%;  Si 0.47%;  C 0%;,0.00,1.09,19.75
1934019,1934019,Goethite + Si,2459,Fe 41.57%;  O 35.01%;  Si 12.33%;  Al 9.79%;  Cr 1.28%;  C 0%;,0.00,1.07,63.23
1934020,1934020,Goethite + Si,2544,O 38.49%;  Fe 35.15%;  Si 12.83%;  Al 12.13%;  Cr 1.41%;  C 0%;,0.00,1.49,99.93
1934021,1934021,Goethite,2616,Fe 47.45%;  O 34.69%;  Si 9.31%;  Al 7.14%;  Mg 1.4%;  C 0%;,0.00,1.01,10.77
1934022,1934022,Smectite Fe-rich,2584,O 38.92%;  Fe 29.59%;  Si 20.12%;  Al 11.37%;  C 0%;,0.00,0.00,0.20
1934023,1934023,Chlorite,1676,O 37.5%;  Fe 30.19%;  Si 10.23%;  Mg 7.63%;  Al 7.31%;  Cr 4.55%;  Ni 2.6%;  C 0%;,0.00,0.00,0.40
1934024,1934024,Chlorite,2706,O 41.99%;  Fe 25.69%;  Si 14.14%;  Al 11.11%;  Mg 7.07%;  C 0%;,0.00,1.20,6.98
1934025,1934025,Smectite Fe-rich,2666,O 41.22%;  Fe 32.08%;  Si 17.13%;  Al 9.58%;  C 0%;,4.24,1.35,292.79
1934026,1934026,Goethite + Si,2514,Fe 45.95%;  O 34.32%;  Si 11.78%;  Al 7.95%;  C 0%;,0.00,1.00,2.59
1934027,1934027,Goethite,3106,Fe 56.3%;  O 34.25%;  Si 4.72%;  Al 3.41%;  Cr 1.31%;  C 0%;,0.00,1.01,4.79
1934028,1934028,Goethite + Si,2415,Fe 39.8%;  O 34.35%;  Si 13.43%;  Al 11.28%;  Cr 1.14%;  C 0%;,0.00,1.29,0.60
1934029,1934029,Goethite,2819,Fe 48.27%;  O 36.87%;  Si 7.49%;  Al 5.88%;  Ni 1.5%;  C 0%;,0.00,1.00,4.19
1934030,1934030,Smectite Fe-rich,2663,O 35.73%;  Fe 35.01%;  Si 17.29%;  Al 10.37%;  Cr 1.59%;  C 0%;,0.00,1.20,6.98
1934031,1934031,Chlorite Fe-rich,2504,O 38.5%;  Fe 33.53%;  Si 15.04%;  Al 12.93%;  C 0%;,0.00,1.16,6.78
1934032,1934032,Goethite + Si,2539,O 36.64%;  Fe 35.69%;  Si 13.98%;  Al 13.7%;  C 0%;,0.00,1.22,5.98
1934033,1934033,Goethite,2492,Fe 51.38%;  O 30.46%;  Si 9.54%;  Al 6.77%;  Cr 1.85%;  C 0%;,0.00,1.17,19.75
1934034,1934034,Goethite + Si,2514,Fe 39.08%;  O 37.25%;  Al 12.06%;  Si 11.6%;  C 0%;,0.00,1.24,45.08
1934036,1934036,Smectite Fe-rich,2094,O 40.65%; Fe 35.26%;  Si 23.03%;  Al 1%;  Ni 0.06%;  C 0%;,0.00,2.42,641.64
1934037,1934037,Smectite Fe-rich,2796,O 43.13%;  Fe 28.63%;  Si 26.61%;  Al 1.64%;  C 0%;,0.00,1.24,178.51
1934038,1934038,Chlorite,1845,O 50.85%;  Mg 15.66%;  Si 15.04%;  Fe 6.51%;  Ni 6.2%;  Al 5.74%;  C 0%;,0.00,1.33,136.42
1934039,1934039,Smectite Fe-rich,2443,O 43.05%;  Fe 30.21%;  Si 24.82%;  Al 1.36%;  Ni 0.46%;  K 0.09%;  C 0%;,4.18,1.12,45.67
1934040,1934040,Smectite Fe-rich,2838,O 41.13%;  Fe 35.17%;  Si 21.17%;  Al 1.75%;  Mg 0.78%;  C 0%;,3.45,1.10,44.68
1934041,1934041,Smectite Fe-rich,2293,O 41.86%;  Fe 31.76%;  Si 24.76%;  Al 1.63%;  C 0%;,18.05,1.60,43.48
1934042,1934042,Smectite Fe-rich,2867,O 47.12%;  Si 24.21%;  Fe 22.25%;  Ni 4.58%;  Al 1.83%;  C 0%;,0.00,1.15,9.17
1934043,1934043,Smectite Fe-rich,2108,Fe 38.11%;  O 33.38%;  Si 23.35%;  Mg 1.64%;  Cr 1.53%;  Ni 1.44%;  Al 0.55%;  C 0%;,0.00,1.20,4.99
1934044,1934044,Smectite Fe-rich,2522,O 41.45%;  Fe 37.62%;  Si 19.87%;  Al 1.06%;  C 0%;,0.00,1.07,24.33
1934045,1934045,Smectite Fe-rich,2482,O 47.97%;  Fe 27.04%;  Si 19.83%;  Ni 1.83%;  Mg 1.74%;  Al 1.58%;  C 0%;,0.00,1.04,1.40
1934046,1934046,Chlorite,2881,O 48.91%;  Si 16.58%;  Mg 13.45%;  Fe 8.02%;  Al 7.74%;  Ni 5.3%;,0.00,1.27,2057.14
1934047,1934047,Smectite Fe-rich,1914,O 49.93%;  Fe 25.61%;  Si 20.58%;  Ni 2.41%;  Al 1.47%;  C 0%;,7.45,1.10,47.07
1934048,1934048,Smectite Fe-rich,1999,O 42.6%; Fe 27.89%;  Si 24.84%;  Ni 2.89%;  Al 1.78%;  C 0%;,0.00,1.32,1.60
1934049,1934049,Qz/Gth,2337,O 37.21%;  Si 30.33%;  Fe 26.39%;  Ni 4.75%;  Sc 1.31%;,0.00,1.12,11.97
1934050,1934050,Smectite Fe-rich,2386,O 53.24%;  Si 22.86%;  Fe 18.07%;  Ni 3.82%;  Al 1.28%;  Cr 0.75%;  C 0%;,0.00,1.13,3.79
1934051,1934051,Smectite Fe-rich,2195,O 53.91%;  Fe 22.82%;  Si 21.24%;  Al 1.71%;  Mg 0.17%;  Ni 0.15%;  C 0%;,0.00,1.21,187.68
1934052,1934052,Goethite + Si,2752,Fe 42.35%;  O 38.02%;  Si 15.43%;  Mg 2.84%;  Al 1.35%;  C 0%;,5.65,1.22,53.25
1934053,1934053,Smectite Fe-rich,2868,O 37.94%;  Fe 34.55%;  Si 17.62%;  Ni 4.07%;  Mg 3.25%;  Al 2.57%;  C 0%;,0.00,1.04,7.38
1934054,1934054,Chlorite,1924,O 53.37%;  Si 14.88%;  Mg 9.97%;  Ni 9.05%;  Al 6.75%;  Fe 5.98%;  C 0%;,0.00,1.12,88.76
1934055,1934055,Smectite Fe-rich,2843,O 42.94%;  Fe 34.37%;  Si 21.1%;  Al 1.44%;  Ni 0.16%;  C 0%;,0.00,1.97,134.23
1934056,1934056,Smectite Fe-rich,2925,O 41.92%;  Fe 36.11%;  Si 20.72%;  Al 1.26%;  C 0%;,0.00,1.56,20.94
1934057,1934057,Smectite Fe-rich,2638,O 44.38%;  Fe 25.42%;  Si 23.31%;  Ni 5.06%;  Al 1.83%;  C 0%;,0.00,1.00,1.40
1934058,1934058,Goethite + Si,2399,O 41.85%;  Fe 35.72%;  Si 19.07%;  Ni 2.94%;  Al 0.42%;  C 0%;,0.00,1.00,4.79
1934059,1934059,Goethite + Si,2591,Fe 45.71%;  O 39.64%;  Si 14.64%;  C 0%;,0.00,1.13,2.99
1934060,1934060,Smectite Fe-rich,1988,Fe 38.49%;  O 36.09%;  Si 22.6%;  Al 1.61%;  Ni 1.15%;  V 0.04%;  Mg 0.03%;  C 0%;,4.42,2.19,1051.71
1934061,1934061,Ol/Px Alt,1782,Fe 40.21%;  O 32.28%;  Si 24.11%;  Mg 3.41%;  C 0%;,0.00,1.24,21.54
1934062,1934062,Smectite Fe-rich,2925,O 41.92%;  Fe 36.11%;  Si 20.72%;  Al 1.26%;  C 0%;,0.00,1.29,0.60
1934063,1934063,Smectite Fe-rich,2925,O 41.92%;  Fe 36.11%;  Si 20.72%;  Al 1.26%;  C 0%;,0.00,0.00,0.40
1934064,1934064,Qz/Gth,2598,Fe 40%;  O 33.64%;  Si 24.24%;  Al 2.12%;  C 0%;,0.00,1.13,10.37
1934065,1934065,Smectite Fe-rich,2628,O 42.15%;  Si 29.69%;  Fe 24.33%;  Zn 1.92%;  Al 1.15%;  S 0.77%;  C 0%;,0.00,0.00,0.40
1934066,1934066,Smectite Fe-rich,2628,O 42.15%;  Si 29.69%;  Fe 24.33%;  Zn 1.92%;  Al 1.15%;  S 0.77%;  C 0%;,0.00,0.00,0.40
1934067,1934067,Talc,2753,O 42.39%;  Si 28.12%;  Fe 25.96%;  Mg 3.41%;  Ni 0.07%;  Al 0.06%;  C 0%;,20.55,1.32,249.11
1934068,1934068,Serpentine Fe-rich,2680,Fe 39.84%;  O 38.27%;  Si 18.11%;  Mg 2.68%;  Cr 1.1%;  C 0%;,0.00,1.22,5.98
1934069,1934069,Smectite Fe-rich,2806,O 44.72%;  Fe 29.2%;  Si 22.2%;  Ni 1.67%;  Al 1.34%;  Ca 0.56%;  Cr 0.32%;  C 0%;,0.00,1.06,22.14
1934070,1934070,Smectite Fe-rich,2683,O 42.16%;  Si 29.69%;  Fe 22.28%;  Ni 3.5%;  Al 1.09%;  K 0.8%;  Mg 0.47%;  Cr 0.02%;  C 0%;,5.31,1.25,1308.60
1934071,1934071,Smectite Fe-rich,2812,O 45.13%;  Si 25.94%;  Fe 24.89%;  Ni 2.1%;  Al 1.95%;  C 0%;,0.00,1.02,7.38
1934072,1934072,Quartz + Fe,3786,O 52.01%;  Si 41.01%;  Fe 6.98%;  C 0%;,0.00,1.05,12.76
1934073,1934073,Smectite Fe-rich,2741,O 43.28%;  Fe 31.34%;  Si 23.22%;  Al 2.16%;  C 0%;,0.00,1.17,2.39
1934074,1934074,Goethite + Si,2591,Fe 46.5%;  O 34.02%;  Si 15.23%;  Mg 2.19%;  Al 2.06%;,0.00,1.01,5.19
1934075,1934075,Chlorite,2530,O 35.26%;  Si 21.22%;  Mg 15.13%;  Fe 10.92%;  Al 8.74%;  Ni 8.74%;  C 0%;,0.00,1.21,53.45
1934076,1934076,Smectite Fe-rich,3104,O 49.93%;  Si 23.94%;  Fe 21.29%;  Ni 2.94%;  Al 1.91%;  C 0%;,0.00,1.03,8.38
1934077,1934077,Smectite Fe-rich,2537,O 38.54%;  Fe 36.02%;  Si 21.28%;  Ni 2.64%;  Al 1.51%;  C 0%;,0.00,1.19,4.79
1934078,1934078,Serpentine Fe-rich,2237,O 48.16%;  Fe 22.56%;  Si 21.55%;  Ni 4.56%;  Mg 3.17%;  C 0%;,0.00,1.14,2.99
1934079,1934079,Ol/Px Alt,2773,O 39.52%;  Fe 30.88%;  Si 26.08%;  Mg 3.52%;  C 0%;,0.00,1.00,13.16
1934080,1934080,Serpentine Fe-rich,3079,O 47.08%;  Fe 29.03%;  Si 20.63%;  Mg 1.64%;  Na 0.91%;  Ni 0.62%;  Al 0.09%;  C 0%;,0.00,1.28,19.35
1934081,1934081,Talc,3008,O 49.54%;  Si 26.35%;  Fe 20.55%;  Mg 2.77%;  Zn 0.79%;  C 0%;,0.00,1.00,12.96
1934082,1934082,Chlorite,2723,O 41.16%;  Si 18.75%;  Mg 13.11%;  Fe 10.67%;  Ni 9.45%;  Al 6.86%;  C 0%;,0.00,1.13,66.42
1934083,1934083,Goethite + Si,2873,Fe 42.14%;  O 40.13%;  Si 16.74%;  Al 0.99%;  C 0%;,0.00,1.24,28.52
1934084,1934084,Unclassified,2602,O 41.86%;  Si 41.5%;  Mg 5.48%;  Fe 4.2%;  Al 3.84%;  Ni 3.11%;  C 0%;,0.00,1.30,317.73
1934085,1934085,Smectite Fe-rich,2837,O 44.41%;  Fe 33.23%;  Si 20.91%;  Al 1.46%;  C 0%;,0.00,1.00,1.60
1934086,1934086,Smectite Fe-rich,3079,O 49.16%;  Si 24.76%;  Fe 19.14%;  Ni 2.87%;  Al 1.92%;  Mg 1.73%;  Cr 0.42%;  C 0%;,0.00,1.11,9.17
1934087,1934087,Smectite Fe-rich,2802,O 49.98%;  Si 26.32%;  Fe 21.12%;  Ni 1.8%;  Al 0.77%;  C 0%;,0.00,1.87,9.77
1934088,1934088,Smectite Fe-rich,2820,O 48.77%;  Fe 25.08%;  Si 24.6%;  Al 0.88%;  Mg 0.67%;  C 0%;,47.06,1.09,5.39
1934089,1934089,Smectite Fe-rich,3046,O 48.16%;  Si 26.62%;  Fe 19.19%;  Ni 3.62%;  Al 1.49%;  Mg 0.94%;  C 0%;,0.00,1.08,28.52
1934090,1934090,Smectite Fe-rich,3020,O 49.1%;  Fe 26.19%;  Si 23.26%;  Al 1.46%;  C 0%;,0.00,1.08,4.79
1934091,1934091,Smectite Fe-rich,3010,O 48.63%;  Si 26.98%;  Fe 21.32%;  Ni 1.57%;  Al 1.51%;  C 0%;,0.00,1.03,4.99
1934092,1934092,Smectite Fe-rich,2873,O 41.69%;  Fe 25.54%;  Si 24.92%;  Ni 3.85%;  Mg 2.62%;  Al 1.38%;  C 0%;,0.00,1.11,14.76
1934093,1934093,Chlorite,2736,O 49.34%;  Si 17.41%;  Mg 12.93%;  Fe 8.18%;  Al 6.07%;  Ni 6.07%;  C 0%;,0.00,1.04,66.02
1934094,1934094,Smectite Fe-rich,2946,O 47.24%;  Si 26.87%;  Fe 22.58%;  Ni 1.85%;  Al 1.47%;  C 0%;,0.00,1.17,17.15
1934095,1934095,Serpentine Fe-rich,2424,O 39.98%;  Fe 35.88%;  Si 20.76%;  Mg 3.3%;  Al 0.09%;  C 0%;,0.00,1.03,1.99
1934096,1934096,Smectite Fe-rich,2568,O 36.97%;  Fe 33.21%;  Si 27.66%;  Al 2.16%;  C 0%;,0.00,1.59,35.30
1934097,1934097,Smectite Fe-rich,2619,Fe 36.14%;  O 35.56%;  Si 26.29%;  Al 2.02%;  C 0%;,0.00,0.50,0.60
1934098,1934098,Smectite Fe-rich,2800,O 42.31%;  Fe 27.5%;  Si 25.12%;  Ni 3.82%;  Al 1.25%;  C 0%;,1.82,1.04,21.54
1934099,1934099,Smectite Fe-rich,2642,O 40.58%;  Si 30.19%;  Fe 23.4%;  Ni 2.49%;  Mg 1.7%;  Al 1.63%;  C 0%;,0.00,1.03,11.77
1934100,1934100,Smectite Fe-rich,2884,O 42.47%;  Si 29.81%;  Fe 24.2%;  Al 2.24%;  Zn 1.28%;  C 0%;,0.00,1.08,3.59
1934101,1934101,Smectite Fe-rich,2741,O 41.14%;  Fe 36.16%;  Si 21.52%;  Al 1.17%;  C 0%;,0.00,1.03,5.39
1934102,1934102,Smectite Fe-rich,2775,O 44.09%;  Si 28.94%;  Fe 22.18%;  Ni 2.98%;  Al 1.81%;  C 0%;,0.00,1.04,19.15
1934103,1934103,Unclassified,1842,O 51.9%;  Si 28.33%;  Fe 19.76%;  C 0%;,0.00,1.03,13.36
1934104,1934104,Qz/Gth,1123,O 43.26%;  Si 31.21%;  Fe 25.53%;  C 0%;,0.00,1.11,12.57
1934106,1934106,Serpentine Fe-rich,2886,Fe 34.38%; O 33.86%;  Si 22.05%;  Mg 5.03%;  Ni 4.68%;  C 0%;,0.00,1.29,74.79
1934107,1934107,Smectite Fe-rich,2978,Fe 39.77%;  O 36.89%;  Si 20.96%;  Mg 1.43%;  Al 0.95%;  C 0%;,0.00,1.00,4.59
1934109,1934109,Chlorite,2726,O 44.93%;  Mg 19.33%;  Si 15.67%; Fe 10.4%;  Al 7.46%;  Ni 2.21%;,2.28,1.49,947.39
1934110,1934110,Goethite + Si,2439,O 39.15%;  Fe 37.63%;  Si 13.96%;  Al 9.26%;  C 0%;,20.39,1.09,24.13
1934111,1934111,Goethite,2812,Fe 52.17%;  O 34.03%;  Si 9.99%;  Al 3.81%;  C 0%;,0.00,1.10,6.18
1934112,1934112,Goethite + Si,2803,O 37.59%; Fe 37.03%;  Si 15.51%;  Al 4.82%;  Mg 3.34%;  Ni 1.71%;  C 0%;,23.72,1.95,254.70
1934113,1934113,Chlorite Fe-rich,2655,O 40.29%;  Fe 32.14%;  Si 14.52%;  Al 13.05%;  C 0%;,0.00,1.10,12.17
1934114,1934114,Chlorite Fe-rich,2705,O 43.6%;  Fe 20.26%;  Si 16.37%;  Al 15.88%;  Mg 3.89%;  C 0%;,0.00,1.15,9.97
1934115,1934115,Smectite Fe-rich,2460,O 46.56%;  Fe 18.68%;  Si 17.78%;  Al 16.99%;  C 0%;,0.00,1.01,12.17
1934116,1934116,Goethite,2957,Fe 54.18%;  O 33.35%;  Si 8.95%;  Al 3.04%;  Ti 0.48%;  C 0%;,0.00,1.12,23.54
1934117,1934117,Goethite + Si,2831,Fe 47.57%;  O 33.49%;  Si 11.83%;  Ni 4.73%;  Mg 2.37%;  C 0%;,0.00,1.00,3.99
1934118,1934118,Smectite Fe-rich,2714,O 41.23%;  Fe 35.95%;  Si 17.26%;  Ni 3.42%;  Al 2.14%;  C 0%;,0.00,1.14,6.18
1934119,1934119,Goethite + Si,2874,Fe 43.18%;  O 37.29%;  Si 13.75%;  Al 3.75%;  Mg 2.04%;  C 0%;,0.00,1.13,4.19
1934120,1934120,Chlorite,3012,O 51.45%;  Mg 21.71%;  Si 15.79%;  Al 7.59%;  Fe 2.29%;  Ni 1.18%;  C 0%;,0.00,1.16,54.65
1934121,1934121,Chlorite,2692,O 38.63%;  Fe 24.54%;  Si 19.85%;  Mg 6.98%;  Ni 4.78%;  Al 4.47%;  Cr 0.76%;  C 0%;,0.00,0.00,0.40
1934122,1934122,Smectite Fe-rich,2621,O 42.29%;  Fe 28.63%;  Si 19.53%;  Al 5.29%;  Ni 4.26%;  C 0%;,0.00,1.09,3.59
1934124,1934124,Smectite,2555,O 44.98%;  Si 28.27%;  Mg 16.04%;  Fe 5.67%;  Ni 3.78%;  Al 1.25%;  C 0%;,10.10,1.07,536.33
1934126,1934126,Chlorite Fe-rich,2647,O 42.6%;  Fe 28.39%;  Si 14.87%;  Al 14.15%;  C 0%;,8.91,1.40,672.95
1934127,1934127,Goethite + Si,2848,O 39.54%;  Fe 35.85%;  Si 15.08%;  Al 9.53%;  C 0%;,0.00,1.03,6.98
1934128,1934128,Goethite + Si,2861,Fe 49.64%;  O 32.47%;  Si 10.59%;  Al 7.3%;  C 0%;,0.00,1.00,2.59
1934129,1934129,Goethite,2868,Fe 51.65%;  O 36.5%;  Si 6.61%;  Al 5.23%;  C 0%;,0.00,1.01,6.78
1934130,1934130,Goethite + Si,2925,Fe 38.54%;  O 37.76%;  Si 15.63%;  Al 8.07%;  C 0%;,0.00,1.26,2.99
1934131,1934131,Smectite Fe-rich,2263,O 41.59%;  Si 23.14%;  Fe 22.33%;  Al 7.77%;  Ni 5.18%;  C 0%;,0.00,1.17,24.13
1934132,1934132,Goethite + Si,2856,O 39.22%;  Fe 38.64%;  Si 12.01%;  Al 10.13%;  C 0%;,0.00,1.03,4.99
1934133,1934133,Unclassified,3070,Fe 68.05%;  O 25.16%;  Si 3.52%;  Al 3.27%;  C 0%;,0.00,1.07,20.94
1934134,1934134,Goethite,2825,Fe 46.27%;  O 35.14%;  Al 9.37%;  Si 9.22%;  C 0%;,0.00,1.02,5.78
1934135,1934135,Ilmenite,3237,O 44.27%;  Fe 29.75%;  Ti 18.16%;  Si 4.47%;  Al 3.35%;  C 0%;,0.00,1.12,5.39
1934136,1934136,Goethite,2919,Fe 43.86%;  O 36.96%;  Si 8.31%;  Al 7.29%;  Ni 3.58%;  C 0%;,0.00,1.03,11.77
1934137,1934137,Goethite + Si,2882,Fe 41.44%;  O 39.94%;  Si 10.96%;  Al 7.66%;  C 0%;,0.00,1.02,7.38
1934138,1934138,Goethite,2965,Fe 51.55%;  O 35.72%;  Si 8.03%;  Al 4.7%;  C 0%;,0.00,1.00,1.99
1934139,1934139,Goethite,2824,Fe 48.97%;  O 35.46%;  Si 8.41%;  Al 7.16%;  C 0%;,0.00,1.17,5.58
1934140,1934140,Goethite,3462,Fe 60.58%;  O 35.47%;  Si 2.14%;  Al 1.82%;  C 0%;,0.00,1.00,2.99
1934141,1934141,Goethite,3284,Fe 61.97%;  O 36.24%;  Si 1.79%;  C 0%;,0.00,1.11,19.75
1934143,1934143,Chlorite,2991,O 48.67%;  Mg 23.74%;  Si 16.69%;  Al 9.27%;  Fe 1.63%;  C 0%;,0.00,1.12,1259.34
1934145,1934145,Qz/Gth,2050,Fe 38.11%;  Si 30.34%;  O 23.78%;  Ni 5.34%;  Al 2.44%;,0.00,1.06,16.55
1934146,1934146,Smectite Fe-rich,2074,Fe 38.17%;  Si 29.86%;  O 25.37%;  Ni 3.94%;  Al 2.66%;  C 0%;,0.00,1.18,69.01
1934147,1934147,Smectite Fe-rich,2551,O 42.5%;  Fe 27.73%;  Si 26.16%;  Al 2.72%;  Mg 0.89%;  C 0%;,0.00,1.23,36.50
1934148,1934148,Smectite Fe-rich,2716,O 36.74%;  Fe 32.93%;  Si 22.91%;  Ni 4.59%;  Al 2.83%;  C 0%;,0.00,1.11,69.81
1934150,1934150,Smectite Fe-rich,2818,O 42.66%;  Si 25.73%;  Fe 24.48%;  Ni 4.2%;  Al 2.1%;  S 0.84%;  C 0%;,0.00,1.13,79.18
1934151,1934151,Qz/Gth,1812,Fe 36.5%; Si 33.51%;  O 22.09%;  Ni 4.8%;  Al 2.98%;  Mg 0.1%;  C 0%;,0.00,1.59,407.08
1934152,1934152,Smectite Fe-rich,2662,O 42.5%;  Si 30.08%;  Fe 23.11%;  Al 2.5%;  Mg 1.81%;  C 0%;,0.00,1.12,75.79
1934153,1934153,Smectite Fe-rich,3112,O 37.91%;  Fe 36.9%;  Si 22.54%;  Al 2.64%;  C 0%;,0.00,1.00,2.99
1934155,1934155,Smectite Fe-rich,3061,O 44.89%;  Si 32.26%;  Fe 15.23%;  Ni 3.19%;  Mg 3.09%;  Al 1.15%;  S 0.19%;  C 0%;,0.00,2.23,207.63
1934156,1934156,Chlorite,2593,O 38.72%;  Fe 26.32%;  Si 21.85%;  Mg 5.91%;  Ni 5.31%;  Al 1.88%;  C 0%;,2.94,1.49,843.68
1934157,1934157,Talc,2758,O 38.47%;  Fe 29.35%;  Si 26.7%;  Mg 5.47%;  C 0%;,0.00,1.03,9.57
1934158,1934158,Unclassified,1725,Fe 45.14%;  Si 23.61%;  O 15.1%;  Ni 9.03%;  Mg 7.12%;  C 0%;,0.00,0.93,32.71
1934159,1934159,Goethite + Si,2640,Fe 42.59%;  O 35.19%;  Si 16.67%;  Mg 5.56%;  C 0%;,0.00,1.01,7.78
1934160,1934160,Chlorite,2777,O 40.06%;  Fe 34.53%;  Si 17.4%;  Mg 5.66%;  Al 1.24%;  V 1.1%;  C 0%;,0.00,1.14,6.18
1934161,1934161,Smectite Fe-rich,2623,O 36.55%;  Fe 31.79%;  Si 20.24%;  Mg 4.89%;  Ni 4.48%;  Al 2.04%;  C 0%;,0.00,1.19,4.59
1934162,1934162,Goethite + Si,2878,Fe 41.19%;  O 35.36%;  Si 18.38%;  Mg 5.07%;  C 0%;,0.00,1.17,67.41
1934163,1934163,Chlorite,2641,O 35.35%;  Fe 31.68%;  Si 24.38%;  Mg 6.88%;  Al 1.71%;  C 0%;,0.00,1.70,53.85
1934164,1934164,Chlorite,2791,O 42.7%;  Fe 32.51%;  Si 17.63%;  Mg 5.79%;  Al 1.38%;  C 0%;,0.00,1.00,7.38
1934165,1934165,Smectite Fe-rich,2718,O 39.72%;  Fe 30.08%;  Si 22.39%;  Mg 4.71%;  Ni 2.07%;  Al 1.03%;  C 0%;,0.00,1.00,0.60
1934166,1934166,Smectite Fe-rich,2718,O 39.72%;  Fe 30.08%;  Si 22.39%;  Mg 4.71%;  Ni 2.07%;  Al 1.03%;  C 0%;,0.00,1.37,2.59
1934167,1934167,Chlorite,2790,O 37.5%;  Fe 29.42%;  Si 22.6%;  Mg 5.81%;  Ni 2.9%;  Al 1.77%;  C 0%;,0.00,1.14,6.98
1934168,1934168,Quartz,3969,O 55.3%;  Si 44.7%;  C 0%;,0.00,0.96,26.53
1934169,1934169,Chlorite,2710,O 41.31%;  Fe 30.07%;  Si 18.54%;  Mg 8.03%;  Al 1.46%;  V 0.58%;  C 0%;,0.00,1.01,5.78
1934170,1934170,Goethite + Si,2738,Fe 40.84%;  O 36.31%;  Si 13.35%;  Mg 5.88%;  Ni 3.62%;  C 0%;,0.00,1.04,7.38
1934171,1934171,Smectite Fe-rich,2702,O 42.36%;  Fe 37.74%;  Si 18.15%;  Al 1.75%;  C 0%;,0.00,1.14,5.98
1934172,1934172,Serpentine Fe-rich,2783,O 40.45%;  Fe 35.99%;  Si 14.65%;  Mg 5.51%;  Ni 3.4%;  C 0%;,0.00,1.23,3.19
1934174,1934174,Smectite Fe-rich,2853,O 39.24%;  Fe 32.01%;  Si 24.68%;  Ni 3.46%;  Al 0.59%;  Cr 0.02%;  C 0%;,4.30,2.08,719.02
1934175,1934175,Goethite + Si,2593,Fe 48.35%;  O 30.85%;  Si 19.41%;  Cr 1.39%;  C 0%;,0.00,1.00,7.98
1934176,1934176,Goethite + Si,2593,Fe 48.35%;  O 30.85%;  Si 19.41%;  Cr 1.39%;  C 0%;,0.00,1.37,1.00
1934177,1934177,Smectite Fe-rich,2803,O 38.34%;  Fe 35.28%;  Si 19.79%;  Al 3.37%;  Mg 3.22%;  C 0%;,0.00,1.02,1.60
1934178,1934178,Goethite + Si,2528,Fe 55.69%;  O 23.65%;  Si 17.88%;  Al 2.77%;  Cr 0.01%;  C 0%;,1.74,1.17,146.20
1934179,1934179,Smectite Fe-rich,2739,Fe 39.35%;  O 36.73%;  Si 20.06%;  Al 2.28%;  Ni 1.58%;  C 0%;,0.85,1.44,23.34
1934180,1934180,Goethite + Si,2593,Fe 48.35%;  O 30.85%;  Si 19.41%;  Cr 1.39%;  C 0%;,0.00,0.50,0.60
1934181,1934181,Qz/Gth,2589,Si 37.08%;  Fe 37.08%;  O 23.79%;  Al 2.05%;  C 0%;,0.00,1.01,10.37
1934182,1934182,Goethite + Si,2593,Fe 48.35%;  O 30.85%;  Si 19.41%;  Cr 1.39%;  C 0%;,0.00,1.00,11.37
1934183,1934183,Qz/Gth,2691,Fe 40.86%;  O 35.84%;  Si 20.92%;  Al 2.37%;  C 0%;,0.00,1.16,17.15
1934184,1934184,Goethite + Si,2931,Fe 46.67%;  O 36.43%;  Si 14.26%;  Al 2.64%;  C 0%;,0.00,1.00,2.59
1934185,1934185,Goethite + Si,2593,Fe 48.35%;  O 30.85%;  Si 19.41%;  Cr 1.39%;  C 0%;,0.00,0.50,0.60
1934186,1934186,Goethite + Si,3121,Fe 50.83%;  O 36.2%;  Si 12.03%;  Al 0.94%;  C 0%;,0.00,1.16,7.18
1934187,1934187,Qz/Gth,3073,Fe 41.82%;  O 36.41%;  Si 20.45%;  Al 1.32%;  C 0%;,0.00,1.15,1.20
1934188,1934188,Goethite + Si,2898,Fe 46.94%;  O 37.55%;  Si 14.56%;  Al 0.95%;,0.00,1.09,7.58
1934189,1934189,Goethite + Si,2881,Fe 41.64%;  O 38.75%;  Si 18.54%;  Al 1.06%;  C 0%;,0.00,1.21,3.39
1934190,1934190,Smectite Fe-rich,2872,O 41.47%;  Fe 29.68%;  Si 22.33%;  Ni 4.02%;  Al 2.5%;  C 0%;,0.00,1.02,11.77
1934191,1934191,Goethite + Si,2806,Fe 46.26%;  O 36.25%;  Si 14.94%;  Al 2.54%;  C 0%;,0.00,1.02,14.96
1934192,1934192,Goethite + Si,2613,Fe 47.66%;  O 37.34%;  Si 12.19%;  Al 2.81%;  C 0%;,0.00,1.02,5.98
1934193,1934193,Goethite + Si,2605,Fe 49.02%;  O 35.47%;  Si 12.01%;  Al 3.49%;  C 0%;,0.00,1.00,13.16
1934194,1934194,Goethite + Si,2720,Fe 40.16%;  O 37.52%;  Si 14.93%;  Al 4.89%;  Ni 2.51%;  C 0%;,0.00,1.10,6.98
1934195,1934195,Unclassified,2054,Fe 59.51%;  Si 19.51%;  O 12.46%;  Ni 5.41%;  Al 3.11%;  C 0%;,0.00,1.20,51.06
1934196,1934196,Goethite + Si,2758,Fe 45.74%;  O 36.35%;  Si 12.34%;  Al 4.05%;  Mg 1.52%;  C 0%;,0.00,1.12,82.37
1934197,1934197,Goethite + Si,2756,Fe 49.75%;  O 33.83%;  Si 13.93%;  Al 2.49%;  C 0%;,0.00,1.00,0.60
1934199,1934199,Smectite,3112,O 47.98%;  Si 29%;  Mg 14.82%;  Fe 4.54%;  Ni 2.03%;  Al 1.63%;  C 0%;,1.05,1.84,10483.17
1934200,1934200,Serpentine Fe-rich,2769,O 43.32%;  Mg 19.97%;  Fe 19.09%;  Si 14.68%;  Ni 2.94%;  C 0%;,0.00,1.24,14.36
1934201,1934201,Serpentine Fe-rich,2882,O 46.09%;  Mg 22.75%;  Si 15.76%;  Fe 13.03%;  Ni 2.37%;,0.00,1.22,5.78
1934202,1934202,Serpentine Fe-rich,2916,O 47.59%;  Mg 19.74%;  Si 16.48%;  Fe 16.19%;,0.00,1.12,16.75
1934203,1934203,Serpentine Fe-rich,2964,O 48.52%;  Mg 19.59%;  Fe 16.06%;  Si 14.46%;  Ni 1.37%;  C 0%;,0.00,1.25,4.99
1934204,1934204,Goethite,3358,Fe 63.05%;  O 30.86%;  Mg 3.82%;  Si 2.27%;  C 0%;,0.00,1.04,5.78
1934205,1934205,Hematite,3452,Fe 67.73%;  O 31.7%;  Si 0.57%;  C 0%;,0.00,1.07,63.63
1934206,1934206,Serpentine Fe-rich,2907,O 51.61%;  Mg 21.29%;  Si 15.22%;  Fe 11.14%;  Sc 0.74%;,0.00,1.22,5.98
1934207,1934207,Serpentine Fe-rich,3006,O 46.97%;  Mg 20.85%;  Fe 15.36%;  Si 14.8%;  Ni 2.02%;  C 0%;,0.00,1.04,38.29
1934208,1934208,Serpentine,3104,O 49.58%;  Mg 23.36%;  Si 17.28%;  Fe 9.06%;  V 0.72%;  C 0%;,0.00,1.29,0.60
1934209,1934209,Serpentine,3104,O 49.58%;  Mg 23.36%;  Si 17.28%;  Fe 9.06%;  V 0.72%;  C 0%;,0.00,1.03,13.36
1934210,1934210,Quartz,3658,Si 50.29%;  O 49.71%;  C 0%;,0.00,1.22,4.79
1934212,1934212,Smectite,2523,O 39.53%;  Si 26.64%;  Fe 18.64%;  Mg 8.58%;  Ni 5.79%;  Al 0.82%;  C 0%;,6.78,1.35,589.58
1934213,1934213,Talc,2666,O 41.55%;  Si 26.05%;  Fe 20%;  Mg 9.3%;  Ni 3.1%;  C 0%;,0.00,1.03,12.96
1934214,1934214,Serpentine Fe-rich,2634,O 40.71%;  Fe 25.39%;  Si 22.98%;  Mg 7.52%;  Ni 3.4%;  C 0%;,0.00,1.09,23.93
1934215,1934215,Chlorite,2666,O 40.6%;  Si 23.43%;  Fe 19.07%;  Mg 10.38%;  Ni 4.65%;  Al 1.42%;  Cr 0.46%;  C 0%;,0.00,1.10,10.77
1934216,1934216,Talc,2584,O 41.59%;  Si 26.65%;  Fe 22.68%;  Mg 9.07%;  C 0%;,0.00,1.15,12.76
1934217,1934217,Chlorite,2662,O 37.97%;  Fe 29.23%;  Si 17.91%;  Mg 8.17%;  Ni 6.16%;  Al 0.57%;  C 0%;,0.00,1.03,9.57
1934218,1934218,Talc,2750,O 41.09%;  Si 25.04%;  Fe 17.22%;  Mg 9.3%;  Ni 7.34%;  C 0%;,22.84,1.47,351.03
1934219,1934219,Serpentine Fe-rich,2784,O 39.29%;  Fe 32.58%;  Si 18.65%;  Mg 7.73%;  Ni 1.74%;  C 0%;,0.00,1.04,7.18
1934220,1934220,Serpentine Fe-rich,2508,O 40.87%;  Si 24.74%;  Fe 18.52%;  Mg 10.18%;  Ni 5.45%;  Al 0.23%;  C 0%;,7.27,1.30,758.31
1934221,1934221,Goethite + Si,2870,Fe 45.43%;  O 32.64%;  Si 15.59%;  Mg 6.33%;  C 0%;,0.00,1.14,8.18
1934222,1934222,Talc,2580,O 42.07%;  Si 25.54%;  Fe 15.09%;  Mg 10.26%;  Ni 5.85%;  Ca 0.81%;  Al 0.37%;  C 0%;,0.00,1.36,100.92
1934223,1934223,Talc,2479,O 40.76%;  Si 25.61%;  Fe 19.43%;  Mg 9.3%;  Ni 4.88%;  Al 0.02%;  C 0%;,0.00,1.26,314.73
1934224,1934224,Serpentine Fe-rich,2868,O 40.62%;  Fe 28.1%;  Si 21.05%;  Mg 8.88%;  Ni 1.14%;  Cr 0.21%;  C 0%;,0.00,1.02,4.99
1934225,1934225,Talc,2523,O 41.85%;  Si 25.03%;  Fe 17.39%;  Mg 8.47%;  Ni 7.26%;  C 0%;,0.00,1.01,10.97
1934226,1934226,Serpentine Fe-rich,2896,O 39.15%;  Fe 23.76%;  Si 22.3%;  Mg 9.45%;  Ni 5.33%;  C 0%;,0.00,1.00,2.99
1934227,1934227,Serpentine Fe-rich,2539,O 47.06%;  Si 24.43%;  Fe 18.25%;  Mg 10.26%;  C 0%;,0.00,1.25,4.99
1934228,1934228,Talc,2601,O 41.2%;  Si 25.34%;  Fe 16.79%;  Mg 10.04%;  Ni 6.62%;  C 0%;,0.00,1.24,13.16
1934229,1934229,Serpentine Fe-rich,2622,O 37.61%;  Fe 25.92%;  Si 23.24%;  Mg 7.75%;  Ni 5.49%;  C 0%;,0.00,1.22,5.98
1934230,1934230,Serpentine Fe-rich,2785,O 44.43%;  Si 21.3%;  Fe 19.56%;  Mg 9.62%;  Ni 5.08%;  C 0%;,0.00,1.22,2.59
1934231,1934231,Smectite,2520,O 37.87%;  Si 25.06%;  Fe 19.71%;  Mg 9.1%;  Ni 6.49%;  Al 0.89%;  S 0.89%;  C 0%;,0.00,1.02,17.75
1934232,1934232,Serpentine Fe-rich,2947,Fe 35.94%;  O 34.7%;  Si 17.84%;  Mg 7.31%;  Ni 4.21%;  C 0%;,0.00,1.22,5.98
1934234,1934234,Quartz + Fe,3252,O 49%;  Si 37.01%;  Fe 11.34%;  Al 2.65%;  C 0%;,0.00,2.11,295.79
1934235,1934235,Quartz,3586,O 51.63%;  Si 47.79%;  Ni 0.23%;  Fe 0.18%;  Na 0.17%;  C 0%;,1.12,1.37,1407.93
1934236,1934236,Quartz,3503,O 50.48%;  Si 48.69%;  Ni 0.83%;,0.00,1.18,2.39
1934237,1934237,Goethite + Si,3446,Fe 52.87%;  O 36.89%;  Si 10.25%;  C 0%;,0.00,1.08,5.19
1934238,1934238,Goethite,3227,Fe 58.83%;  O 33.55%;  Si 7.62%;  C 0%;,0.00,1.22,10.17
1934239,1934239,Unclassified,3325,O 46.33%;  Si 34.75%;  Fe 18.57%;  Cr 0.36%;,0.00,1.14,20.14
1934240,1934240,Goethite,3308,Fe 55.46%;  O 37.25%;  Si 7.28%;  C 0%;,0.00,1.39,19.15
1934241,1934241,Qz/Gth,3477,O 42.58%;  Fe 31.14%;  Si 26.28%;,0.00,1.00,2.19
1934242,1934242,Smectite Fe-rich,3145,O 42.66%;  Si 28.01%;  Fe 26.11%;  Al 3.22%;  C 0%;,0.00,1.04,1.20
1934243,1934243,Smectite Fe-rich,3174,O 46.67%;  Si 23.27%;  Fe 20.38%;  Al 8.55%;  Mg 1.13%;  C 0%;,0.00,1.00,6.38
1934244,1934244,Unclassified,2963,O 44.47%;  Fe 33.76%;  Si 10.47%;  Al 8.35%;  Ni 1.76%;  Ca 1.18%;  C 0%;,0.00,1.04,3.39
1934245,1934245,Goethite + Si,3271,Fe 49.29%;  O 34.56%;  Si 14.85%;  Cr 1.31%;  C 0%;,0.00,1.25,4.99
1934246,1934246,Goethite,3233,Fe 56.1%;  O 35.6%;  Si 7.48%;  Cr 0.82%;  C 0%;,0.00,1.24,3.19
1934247,1934247,Goethite + Si,2869,O 38.85%;  Fe 35.29%;  Si 14.34%;  Al 11.52%;  C 0%;,0.00,1.16,13.36
